Repository: Sithcighce/IgnisBenchmark

# 智能题库生成与评估系统

一个基于大模型的自动化题库生成系统，采用**双重资产积累**机制构建高质量题库。

## 核心特性

### 🎯 双重资产积累 (Dual Asset Accumulation)

系统采用创新的双数据库架构，实现题库资产的双向积累：

- **📚 错题库 (Benchmark Bank)**: 收集目标模型（如Qwen-8B）**答错**的题目，形成专门的挑战性benchmark
  - 文件: `data/benchmark_bank.jsonl`
  - 用途: 评估模型弱点、训练数据增强、能力边界测试
  - 包含: 题目数据 + 错误答案 + 判题结果

- **✅ 验证集 (Validation Set)**: 收集目标模型**答对**的题目，形成可靠的验证数据集
  - 文件: `data/validation_set.jsonl`
  - 用途: 模型性能验证、质量控制、Few-shot示例池
  - 包含: 高质量题目及标准答案

### � 自动化工作流

```
生成题目 (Gemini 2.5 Pro) 
    ↓
解答题目 (本地 Qwen-8B via LM Studio)
    ↓
智能判题 (Gemini 2.5 Flash)
    ↓
    ├─→ [答错] → 错题库 (含错误答案分析)
    └─→ [答对] → 验证集 (可用作Few-shot)
```

File: backup/question_reverse/Multi-scale-complexities-of-solid-acid-catalysts-in-t_2020_Progress-in-Energ/Multi-scale-complexities-of-solid-acid-catalysts-in-t_2020_Progress-in-Energ.txt (part 2 of 6)
Progress in Energy and Combustion Science 80 (2020) 100852 
while successive transformation of LA/BL to 4-hydroxypentanoates 
(4-HPs) can be reported on the Lewis acid conversion. Finally, lac- 
tonization of 4-HPs leads to the formation of GVL. 

From the above discussion, it can be seen that Bronsted acid, 
Lewis acid and surface acidity of zeolite catalyst can be tailored 
to enhance the catalytic activity in pyrolysis. Acid sites of zeolites 

largely  depend  on  structural  SAR  and  extra-framework  Al.  There 
is no doubt that both Bronsted acid and Lewis acid sites play a 
vital role in the conversion of intermediates, but the signiﬁcance 
of Bronsted acid site on deoxygenation, cracking, C-C reactions and 
aromatization is relatively more than Lewis acid site. Therefore, ze- 
olites with relatively higher Bronsted acid sites could be suggested 
for a high fraction of aromatic hydrocarbons in bio-oil. 

3.2. Other heterogeneous acid and acid-activated catalyst 

In the catalytic fast pyrolysis, metal oxides possess potential in 
catalytic  cracking  of  lignocellulosic  biomass  and  producing  more 
stable  products  due  to  their  multivalent  nature  and  acid-base 
properties.  Also,  various  metal  and  transition  metal  oxides  have 
been studied as catalysts in catalytic fast pyrolysis of biomass in 
2 , silica-alumina, and sulfated metal oxides (SO4 2 −/TiO 
which SiO 
2 , 
2 , and SO4 2 −/SnO 2 ) show acidic properties. 
4 2 −/ZrO 
SO 

3.2.1. Metal oxides 

For bio-oil upgrading, γ -Al 

3 -supported catalysts 
have also been studied in pyrolysis of different biomass and were 
identiﬁed as potential catalysts for deoxygenation [103] . The pres- 
ence of alumina shows more selectivity to aromatic hydrocarbons 
and provides better stability of bio-oil with a lower amount of ke- 

3 and γ -Al 

2 O 

2 O 

8 

R. Liu, M. Sarker and Md.M. Rahman et al. / Progress in Energy and Combustion Science 80 (2020) 100852 

2 O 

1 ) and TiO 

2 (anatase, T 

2 O 
2 , TiO 

tones and heavy compounds [37] . The aromatic hydrocarbon pro- 
duction is attributed to the presence of Lewis acid sites in the alu- 
mina surface of a γ -Al 
3 -supported catalyst. In a catalytic testing 
study using Al 
2 ) as 
2 (rutile, T 
3 , ZrO 
support catalysts, it has been found that catalysts with a higher 
surface  area  result  in  better  catalytic  activity  of  solid  acid  cata- 
lysts. The Al 
3  was found to be the most effective support cat- 
alyst among the four tested catalysts in terms of lower oxygenates 
mainly carboxylic acids and increased aromatics and total hydro- 
carbons [104] . The catalytic effect of γ -alumina-supported tung- 
sten carbide (W 
3 ) on cracking (decarbonylation, and de- 
carboxylation) and aromatization on the Lewis acid sites is rela- 
tively better than γ -Al 
3 in terms of selectivity 
to gasoline compounds [105] . 

2 C/ γ -Al 

3 and WO 

3 / γ -Al 

2 O 

2 O 

2 O 

2 O 

3.2.2. Red mud 

Red mud or red sludge is the byproduct of bauxite processing 
to alumina, which is being used in the catalytic application [32] . 
It has a complex mixture of several metallic oxides in which ferric 
oxide (53.98%) is the main component among others, aluminium 
oxide  (13.53%),  silicon  oxide  (8.91%),  calcium  oxide  (8.87%),  tita- 
nium oxide (6.18%), sodium oxide (5.83%), and magnesium oxide 
(2.7%)  [106] .  The  disposal  of  red  mud  is  a  threat  to  the  envi- 
ronment  affecting  mainly  soil  and  groundwater  due  to  its  alka- 
line nature (pH > 12) and complex chemical compositions. How- 
ever, the higher amount of iron content in red mud is expected to 
impart catalytic activity, like hydrocarbon activation. Furthermore, 
red mud can accelerate thermal decomposition of acidic species, 
for example, acidic and formic acid, which are of interest in cat- 
alytic fast pyrolysis of biomass for bio-oil upgrading. Usually, the 
catalytic activity of red mud is low, but acid treatment which is 
one  of  the  activation  methods  can  be  employed  to  partially  re- 
move sodium and calcium, leading to structural reconstruction and 
improvement of red mud catalytic activity [107 , 108] . Modiﬁcation 
of red mud has high speciﬁc surface area, a porous structure and 
active  metal  oxides  [109-111] . Acid  modiﬁcation  of  red  mud  has 
been found to be catalytically more active to modify the structural 
compositions because iron is leached in the form of FeSO 
4 , which 
can catalyze further reactions. Red mud washed with sulfuric acid 
(10 wt.%) for catalytic pyrolysis of palm fruit bunch can be used 
as an alternative metal-ions source of mainly Fe, Al, and Ti to tar- 
get chemicals [112] . Therefore, the application of acid-activated red 
mud as a catalyst in fast pyrolysis is an eﬃcient technique to man- 
age hazardous pollutants. 

3.2.3. Bentonite clay 

3 PO 

Bentonite  clay  (aluminum  phyllosilicate)  is  a  naturally  found 
lamellar aluminosilicate mesoporous material that consists of alu- 
mina octahedral sheet sandwiched between two sheets of tetrahe- 
dral silica exhibiting a crystalline structure. The interlayer space of 
bentonite clay is usually occupied with cations, such as Na + , K + 
and Ca + that can be replaced with exchangeable cations like H + , 
resulting  in  a  higher  number  of  Bronsted  acid  sites  in  the  ben- 
tonite clay [95] . Natural bentonite clay (montmorillonite) treated 
with different acids (HCl, H 
2 SO 
4 
4 treatments can result in the destruction of crystallinity 
and H 
in bentonite structure while HCl-activated bentonite clay increased 
the considerable amount of monocyclic aromatics and naphthalene 
in the pyrolysis of lignin conserving crystalline structure [95] . A re- 
markable viscosity reducing effect of bentonite clay has been ob- 
served in the pyrolysis of pine woodchips ( Pinus halepensis ) [113] . 
In addition, the use of bentonite clay for catalytic cracking of bio- 
oil in order to produce green liquid hydrocarbon fuel resulted in 
a considerable increase in phenolics, ketones and aromatics [114] . 
Considering  low  cost,  bentonite  clay  with/without  activation  has 
been used as a catalyst in the catalytic pyrolysis of lignin [95] and 

4 ) revealed that H 

4 and H 

3 PO 

2 SO 

empty fruit bunches [115] , and cracking of castor and Jatropha oil 
[116] . 

Recently,  a  number  of  heterogeneous  solid  acid  and  low-cost 
materials  have  been  studied  as  catalysts  in  fast  pyrolysis.  Low- 
cost materials require activation prior to usage in pyrolysis to in- 
crease catalytic activity. It can be seen that acid treatment is one 
of the most used techniques in increasing the surface area and acid 
strength, which are crucial for promoting catalytic cracking of oxy- 
genates. To the best of our knowledge, there is no economic feasi- 
bility study of red mud and bentonite clay as low-cost catalysts in 
pyrolysis. 

4. Reaction conditions affecting catalytic fast pyrolysis 

Catalytic fast pyrolysis of biomass is largely affected by a num- 
ber  of  reaction  conditions,  such  as  temperature,  residence  time, 
catalyst-to-biomass ratio and atmosphere [48 , 117-120] . In this re- 
view, the inﬂuences of key reaction conditions on pyrolysis prod- 
ucts have been taken into account in the following section: 

4.1. Reaction temperature 

Reaction  temperature  including  pyrolysis  temperature  inside 
the reactor and catalytic temperature in catalyst bed is an impor- 
tant parameter that has a strong effect on the cracking reaction 
of  reactants  and  inﬂuences  the  product  yields  and  the  chemical 
compositions of bio-oil. Primarily, the bio-oil yield increased due 
to cracking, decomposition, and devolatilization of organic matter 
and  then  followed  a  decreasing  trend  due  to  secondary  thermal 
cracking of bio-oil, which is dominant at high temperatures and 
produces a signiﬁcant amount of gaseous products [121 , 122] . The 
phenolic and other aromatic hydrocarbons were decreased, and the 
selectivity of furan compounds from Eucalyptus was increased at 
a  temperature  above  500  °C  [123] .  It  has  also  been  found  that 
the concentration of hydrocarbon precursors generated from lignin 
degradation was maximum at 500 °C. Furthermore, the repolymer- 
ization of lignin fractions at above 500 °C promotes secondary char 
formation [123] . Low pyrolysis temperature (400 °C) is unable to 
breakdown the intermolecular bonds of biomass which results in 
lower gas and higher char yields [124] . On the other hand, with 
increasing temperature from 400 °C to 700 °C, the amount of syn- 
gas increased, while char yield decreased. The maximum yield of 
bio-oil  (50  wt.%)  was  found  at  500  °C  and  then  started  to  de- 
crease with increasing temperature although moisture content in 
bio-oil decreased from 27.3% (500 °C) to 7.0% (700 °C) over core- 
shell ZSM-5@SBA-15 [124] . Tan et al. reported that the bio-oil yield 
increased from 51.30 wt.% to 59.48 wt.%, while the gas yield de- 
creased slightly from 22.30 wt.% to 16.79 wt.% when the tempera- 
ture increased from 400 °C to 600 °C [29] . However, the discrep- 
ancy in secondary thermal cracking temperature may be because 
of different biomass and catalyst usage in pyrolysis. 

The increase of reaction temperature enhances deoxygenations, 
and  the  fraction  of  oxygenating  species  decreased  from  7.1%  for 
450 °C to 2.3% and 1.9% for 550 °C and 750 °C, respectively [125] . 
The deoxygenation reactions result in a high abundance of aromat- 
ics in which the selective yield of total BTX (benzene, toluene, and 
xylene) increased from 49.32% to 54.44% for increasing pyrolysis 
temperature from 500 °C to 800 °C [126] . It is worth noting that 
pyrolysis  temperature  signiﬁcantly  affects  the  selectivity  of  indi- 
vidual monoaromatics, for instance, benzene selectivity increased 
from 12% to 20% and toluene selectivity increased from 28.1% to 
29.6%, while xylene selectivity lessened from 28% to 23% when the 
temperature increased from 450 °C to 750 °C, respectively [127] . 
Xylene is produced from demethoxylation and dehydration reac- 
tions of G-type and P-type phenols [128] . The insuﬃcient amount 
of  xylene  precursor  and  conversion  of  xylene  into  benzene  and 

R. Liu, M. Sarker and Md.M. Rahman et al. / Progress in Energy and Combustion Science 80 (2020) 100852 

9 

toluene could be possible reasons for the reduction of xylene se- 
lectivity at higher pyrolysis temperature [129] . 

and that leads to polymerization to form coke on the surface of 
catalysts [139] . 

4.2. Residence time of vapors 

4.4. Pyrolysis atmosphere 

To maximize bio-oil yield, the residence time of vapors is an- 
other  important  parameter  because  longer  residence  time  pro- 
motes  secondary  cracking  reactions,  which  results  in  a  high  gas 
yield,  reduced  the  liquid  yield  and  affects  the  bio-oil  quality 
[130 , 131] . In the pyrolysis atmosphere, the residence time of py- 
rolysis  vapors  is  largely  dependent  on  the  gas  ﬂow  rate  [120] . 
However,  increasing  the  residence  time  from  0.25  s  to  1.5  s 
in  the  catalyst  (HZSM-5)  bed  was  found  to  decrease  the  oxy- 
genates  from  48.7%  to  1.9%,  whereas  oxygenates  in  bio-oil  at 
a  short  residence  time  of  0.25  s  was  similar  to  non-catalytic 
pyrolysis  [125] .  It  has  also  been  reported  that  the  increase  in 
residence  time  in  the  catalyst  bed  results  in  more  contacting 
chances for pyrolysis vapors and HZSM-5, thus promoting crack- 
ing  as well as  deoxygenation of  oxygenates  to  gas  products  due 
to  the  prolonged contact  between pyrolysis vapors  and HZSM-5. 
However,  the  residence  time  of  vapors  in  the  pyrolysis  reactor 
should  be  less  than  2  s  to  promote  yield  and  quality  of  bio-oil 
by  minimizing  the  secondary  reactions  in  biomass  catalytic  fast 
pyrolysis [132 , 133] . 

4.3. Catalyst-to-biomass ratio 

The catalyst-to-biomass (C/B) ratio is a key operational variable, 
which signiﬁcantly inﬂuences the catalytic reactions and the selec- 
tivity of the pyrolysis products in catalytic fast pyrolysis [133 , 134] . 
It has been found that the BTX yield increased with a high amount 
of Z βH catalyst in catalytic fast pyrolysis of algae and the increas- 
ing trend was in the following order: 19.74% (50:1) > 12.44% (20:1) 
> 7.9% (10:1) > 3.18% (2:1) [135] . Naphthalene and methyl naph- 
thalene were prevalent at high C/B ratios (20:1 and 50:1), while 
indole and its derivatives are common polyaromatics at low load- 
ings (2:1 and 10:1). In the catalytic pyrolysis of durian rind, the 
silica-alumina was varied from 0.1 g to 0.3 g when the amount of 
biomass was constant at 3 g [29] . Results revealed that the bio-oil 
yield decreased and the gas yield increased with a high loading of 
catalyst. In the deoxygenation or cracking processes, decarboxyla- 
tion was dominant at a low amount of catalyst, and the trend of 
deoxygenation changed to decarboxylation with high catalyst load- 
ing. Oxygen-containing species, like furans, are cracked and con- 
verted  into  desirable  hydrocarbons,  mainly  neopentane  with  in- 
creased catalyst loading. 

Similarly,  an  increase  in  catalyst  loading  led  to  a  high  frac- 
tion of hydrocarbon and suppressed the formation of nitrogenated 
compounds  in  the  bio-oil  from  algae  over  Ni-modiﬁed  zeolite-Y 
[136] . Balasundram et al. studied the inﬂuence of different catalyst 
loadings from 0.5 g to 2 g with a constant amount of sugarcane 
bagasse (1 g) and found that the bio-oil yield initially increased 
from 46.2% (0.5:1) to 48.5% (1:1) and then dropped to 46.5% and 
44.2% for higher C/B of 1.5:1 and 2:1, respectively [137] . The non- 
condensable gas yield was reported to increase with a high loading 
of HZSM-5, which promoted the secondary cracking of volatiles to 
gas due to its high amount of acid sites. On the other hand, the 
aromatic  hydrocarbon  yield  increased  slightly  from  3.0%  to  3.5% 
when C/B was increased from 2:1 to 4:1, whereas further increase 
to 8:1 did not promote the production of aromatic hydrocarbons 
from beetle-killed lodgepole pine over HZSM-5 [138] . This might 
be  due  to  the  difference  in  biomass,  pyrolysis  temperature  and 
other operating conditions. However, a high amount of coke with 
increasing C/B ratio is a common phenomenon in catalytic fast py- 
rolysis [137 , 138] . The high amount of catalysts induces the diffu- 
sion limitation by trapping more pyrolysis vapors inside pores [77] , 

In general, pyrolysis is carried out in the absence of oxygen un- 
der a nitrogen atmosphere. Notably, the nitrogen ﬂow affects the 
vapor residence time by removing pyrolysis vapors from the reac- 
tor and a high nitrogen ﬂow rate minimizes the secondary reac- 
tions [140] . Low nitrogen gas ﬂow rate (400 mL/min) increases the 
vapor residence time inside the reactor, whereas a high ﬂow rate 
(700 mL/min) limits the cracking of char [141] . The maximum bio- 
oil yield (35.95%) with a 21.01% organic phase was observed at a 
nitrogen gas ﬂow rate of 600 mL/min. Kim et al. studied the role 
of the sweeping gas ﬂow rate in an auger intermediate pyrolysis 
system [142] . Results revealed that sweeping gas had a negligible 
effect on bio-oil yield; however, increasing the sweeping gas ﬂow 
rate promoted the formation of organic compounds in bio-oil. Re- 
cently, the nitrogen atmosphere in the catalytic pyrolysis has been 
shifted towards the vacuum condition while nitrogen gas ﬂow is 
turned off and a vacuum pump is connected to the pyrolysis sys- 
tem [143 , 144] . At the end of catalytic pyrolysis under vacuum con- 
ditions, nitrogen gas is introduced in order to prevent the oxidation 
of bio-oil [144] . 

Results revealed that bio-oil yields increased by 5.3% and 5.4% 
in catalytic pyrolysis of pomegranate marcs and grape marcs, re- 
spectively  under  vacuum  conditions  because  the  vacuum  system 
requires  shorter  vapor  residence  time  than  the  nitrogen  atmo- 
sphere [143] . It is also observed that char formation was remark- 
ably suppressed in the vacuum system compared to the nitrogen 
atmosphere. The use of a vacuum pump to remove primary frag- 
ments increases the mass transfer driving force of vapors, result- 
ing in short vapor residence time in the reactor. Furthermore, the 
vacuum condition decreases the boiling point of organics, lowering 
the average volatilization temperature. Thus, the vacuum pyrolysis 
system restricts the secondary reactions and lowers the char yield 
[145 , 146] . 

5. Reaction chemistry over acid catalyst 

In catalytic  fast  pyrolysis,  the  role  of  an  acid  catalyst  is  con- 
sidered to enhance the removal of oxygenating fractions in selec- 
tive ways, convert the reactive species into chemically stable ones 
and  increase  the  organic  components  in  bio-oil.  In  this  context, 
acids, aldehydes and ketones are the most active oxygenates which 
are attributed to the poor heating value and instability of bio-oil 
[54] . Major chemical routes including cracking and deoxygenation, 
carbon-carbon  coupling  reactions,  steam  reforming  and  aromati- 
zation are discussed in the following sections to understand the 
chemistry with an acid catalyst during catalytic fast pyrolysis. 

5.1. Cracking and deoxygenation 

Catalytic cracking in pyrolysis involving photolytic cracking in 
terms of cleavage of C-C bonds, hydrogen transfer, isomerization, 
side-chain scission of aromatics and deoxygenation reaction helps 
to  release  oxygen  atoms  from  bio-oil  and  convert  heavy  com- 
pounds formed from re-polymerization or fragmentation into low- 
molecular  weight  compounds.  In  particular,  dehydration,  decar- 
boxylation and decarbonylation are three main pathways for de- 
oxygenation reactions leading to a decreased amount of oxygenates 
[147 , 148] . Catalytic cracking of structural components in terms of 
deoxygenation  during  pyrolysis  of  lignocellulosic  biomass  is  de- 
picted in Fig. 7 . 

The  catalytic  cracking  of  cellulose  is  a  complicated  pro- 
cess  that  starts  with  the  breaking  of  glycosidic  bonds  and 

10 

R. Liu, M. Sarker and Md.M. Rahman et al. / Progress in Energy and Combustion Science 80 (2020) 100852 

Fig. 7.  Catalytic cracking of structural components during fast pyrolysis over acid catalysts (adapted from [17 , 30 , 148] ) 

generates anhydro-sugars (anhydro-monosaccharide and anhydro- 
oligosaccharide),  anhydro-sugar  derivatives,  furans,  other  light 
oxygenates  and  ﬁnally  aromatics  (see  Fig.  7 ).  The  cracking 
of  β-1,4-glycosidic  bond  in  cellulose  initially  forms  anhydro- 
monosaccaride  and  anhydro-oligosaccharide  with  the  release 
of  water.  Further  cracking  of  β-1,4-glycosidic  bond  generates 
anhydro-monosaccharide  from  anhydro-oligosaccharide.  Levoglu- 
cosan (LGA) is the most abundant anhydro-monosaccharide result- 
ing from the sequential breaking of two glycosidic bonds (C1-O and 
O-C4 (cid:3) )  [149] .  Upon  further  dehydration,  LGA  produces  anhydro- 
sugar  derivatives  including  1,6-anhydro- β-D-glucofuranose  (AGF), 
1,4:3,6-dianhydro- α- d -glucopyranose  (DGP)  and  levoglucosenone 
(LGO). These anhydro-monosaccharide and anhydro-sugar deriva- 
tives undergo further dehydration and transform into furan com- 
pounds (FUR), whereas fragmentation and retro-aldol condensation 
reactions generate light oxygenates, such as glycolaldehyde and 3- 
heptanol [150] . In the pyran rings, the acetal reaction and cycliza- 
tion between the C2 and C5 correspond to the formation of furan 
compounds. 

In general, the formation of glycolaldehyde initiates hemolytic 
bond scission (C4-C5) and is accompanied by one glycosidic bond 
cleavage  during  intermediate  reactions.  Further  hemolytic  cleav- 
age  of  the  C1-O  bond  and  breakdown  of  the  second  glyco- 
sidic  linkage  lead  to  the  formation  of  glycolaldehyde  and  non- 
volatile intermediate (2,3-hydroxyl-succinaldehyde) [148] . On the 
other  hand,  cracking  of  glycosidic  bonds  (C5-O  and  C4-O)  pro- 
duces  a  short-lived  intermediate,  which  undergoes  further  frag- 
mentation while C1-C2 bond scission generates one unit of formic 
acid  from  glucose  intermediate.  However,  all  chemical  reactions 
for  the  transformation  of  cellulose  into  furan  compounds  and 
light  oxygenates  have  been  reported  to  occur  on  the  surface  of 
acid catalysts [148 , 150] . In the catalytic pyrolysis of cellulose, β- 
1,4-glycosidic  bond  also  plays  a  vital  role  in  BTX  and  phenol 
production  because  the  partial  cracking  of β-1,4-glycosidic  bond 
produces  anhydro-oligosaccharides  (anhydro-cellobiose,  anhydro- 

cellotriose  and  anhydro-cellotetrose)  [151]  that  can  diffuse  into 
acid catalyst pores and undergo a series of reactions, such as cat- 
alytic dehydration, decarbonylation, decarboxylation and oligomer- 
ization at active sites to convert into aromatics and phenols. De- 
spite the conversion of intermediate oxygenates of cellulose pyrol- 
2 -C 
ysis (furans and glycolaldehyde) into monocyclic aromatics, C 
4 
oleﬁns and C 
5 compounds inside the zeolite framework, anhydro- 
monosaccharides produced from cellulose, cellobiose and glucose 
can not undergo further conversion to aromatics or phenols over 
NaY [148] . 

Distinctive  from  cracking  of  cellulose,  hemicellulose  degrada- 
tion patterns can be summarized by three steps [17 , 30 , 152] , as fol- 
lows: ( 1 ) depolymerization of the xylan into xylose and double- 
hydrated xylose by glycosidic bond cleavage, (2) production of fu- 
ran and pyran ring derivatives by depolymerization, rearrangement 
and  dehydration,  and  (3)  competing  ring  scissions  of  furan  and 
pyran  derivatives  and  formation  of  light  oxygenates,  like  acetic 
acid,  formic  acid,  carboxylic  acid,  aldehyde,  hydroxyacetone  and 
2-methyl furan. Cracking of hemicellulose can either occur in the 
gaseous phase or with an acid catalyst. The cleavage of glycosidic 
bond  in  xylan  produces  xylosyl  cation,  an  unstable  intermediate 
considering the lack of carbon on the sixth position and a substi- 
tuted oxygen on the fourth position. However, further cleavage of 
glycosidic bond in xylosyl cation and dehydration produces DAXP1 
and DAXP2 (see Fig. 7 ). On the other hand, xylosyl cation can un- 
dergo cracking followed by addition of H +  and OH − in its vicin- 
ity  to  generate  xylose.  The  elimination  of  active  O-acetyl  group 
from O-acetyl-xylan leads to the formation of acetic acid, whereas 
both O-C5 bond scission and ring formation between C2-C5 po- 
sitions on the main chain of hemicellulose (xylan and mannose) 
produce  HMF  (5-hydroxymethyl-furfural)  [153] .  The  HMF  under- 
goes further conversion to 2-furaldehyde and 2-methylfuran. The 
formation of furan derivatives is restrained over the acid zeolite, 
which promotes deoxygenation reactions with the release of more 
oxygen [154] . The ultra-stable Y (USY) zeolite is found to be better 

R. Liu, M. Sarker and Md.M. Rahman et al. / Progress in Energy and Combustion Science 80 (2020) 100852 

11 

for deoxygenation of acidic compounds, while H- β is effective only 
at higher temperatures. It is reported that xylose along with light 
oxygenates, such as acetic acid (AA), carboxylic acid (CA), formic 
acid (FA), alcohols (ALC), and furaldehyde can enter zeolite pores 
and undergo deoxygenation reactions to be converted into C 
2 – C 
6 
oleﬁns, which then are further converted to aliphatic and aromatic 
hydrocarbon on acid site [155 , 156] . 

The  depolymerization  of  lignin  favors  the  formation  of  large 
alkoxyphenols and dimers, whereas cracking of C-O and C-C bonds 
in lignin produces small alkoxyphenols, such as guaiacol, vanillin 
and  creosol  [157] ,  which  are  transformed  into  mono-phenolics 
(alkylphenols)  through  cracking,  dealkoxylation,  dehydration,  de- 
carboxylation, isomerization, and oligomerization on the acid sites 
of catalysts. In the presence of Bronsted acid sites, mono-phenolics 
are converted to aromatics either via dehydroxylation, dehydration 
and cracking or via aromatization of small oleﬁns formed through 
catalytic cracking and dehydration of mono-phenolics [60] . 

Oxygen-containing  species  follow  different  deoxygenation  re- 
actions  over  acid  catalysts.  For  example,  alcohols  only  undergo 
dehydration  reaction  and  are  converted  into  oleﬁns  followed  by 
the conversion to alkanes and aromatics over zeolite catalyst. Car- 
boxylic acid and ester functionalities undergo dehydration and de- 
carbonylation reactions and release oxygen. In the furfural conver- 
sion, decarbonylation reaction generates furan from furfural, which 
is  further  converted  into  intermediate  compounds  (cyclohexene 
and 3,4-dimethylbenzaldehyde) inside the ZSM-5 catalyst and then 
converted into aromatics, light oleﬁns and coke following the de- 
carboxylation reaction [158] . Phenolic intermediates are very reac- 
tive for polymerization reactions and form coke instead of hydro- 
carbon production over catalysts [159] , while cracking of guaiacol 
increases coke deposition on the acid sites of catalyst [160] . Crack- 
ing and deoxygenation reactions in catalytic fast pyrolysis over dif- 
ferent acid catalysts are presented in Table S1 in the Supplemen- 
tary Material [29 , 32 , 77 , 87 , 144 , 148 , 159 , 161-168] . 

It is noteworthy that the amount of catalyst with higher num- 
ber  of  acid  sites  has  a  signiﬁcant  impact  on  deoxygenation  re- 
actions as lower loading of zeolite catalyst corresponds to dehy- 
dration  and  decarboxylation.  Whereas,  decarbonylation  is  domi- 
nant for a higher zeolite to biomass ratio ( > 0.3) that can be as- 
cribed as the extension of oxygen removal in the form of CO. A 
similar pattern of deoxygenation selectivity was found for HZSM- 
5 to biomass ratios in the range of 0.4 to 0.7 [169] . Catalytically- 
derived carbon oxides (CO x ) consisting of CO 
2 and CO were found 
higher  over  HZSM-5  than  thermally-derived  CO x  from  cellulose 
and hemicellulose, which corresponds to the overwhelming acid- 
catalyzed deoxygenations. A lower catalytic conversion of phenolic 
compounds  results  in  decreased  carbon  oxides  yield  during  cat- 
alytic  pyrolysis  of  lignin  over  HZSM-5  than  its  thermal  conver- 
sion.  However,  decarbonylation  reactions  have  been  found  to  be 
predominantly followed by dehydration or decarboxylation on acid 
sites of n-ZSM-5 [170] . On the other hand, Fe-HZSM-5 catalyst was 
found to be effective in decarboxylation reaction compared to de- 
carbonylation for the same feedstock [171] . However, most of the 
thermally-produced  oxygenated  species  undergo  decarbonylation 
reaction other than decarboxylation to expel oxygen and are con- 
verted into aromatics over parent catalysts. 

Interestingly, there is a linear relationship between the catalytic 
decarbonylation and the formation of aromatics. The aromatic yield 
from the three structural components was in the following order: 
cellulose > hemicellulose > lignin, while the highest CO yield was 
16.4%  from  cellulose  and  followed  by  hemicellulose  (13.9%)  and 
lignin (7.9%) [17] . Zeolite catalysts are noted with a high degree of 
deoxygenation potential, leading to increased amount of aromatic 
hydrocarbons in bio-oil. However, strong acid sites promote sec- 
ondary cracking and consequently, result in decrease in the bio-oil 
yield with extensive coke formation [35 , 56] . 

2  – C 

In summary, cracking and deoxygenation lead to the transfor- 
mation  of  light  oxygenates  into  C 
6  oleﬁns,  whereas  high 
molecular oxygenates, mainly lignin derivatives are converted into 
mono-phenolics  releasing  oxygen  during  catalytic  pyrolysis.  The 
amount of oxygenates is reduced, while aliphatic hydrocarbons and 
deoxygenated molecules are generated for further carbon-carbon 
coupling  and  aromatization  reactions.  Thus,  cracking  and  deoxy- 
genation over solid acid catalysts eliminate reactive species in the 
vapor phase and improve chemical stability of bio-oil than that of 
non-catalytic pyrolysis. Accelerated dehydration is one of the main 
causes of hydrogen loss during pyrolysis. On the other hand, de- 
carboxylation (CO 
2 ) is more effective to remove oxygen than decar- 
bonylation (CO). Therefore, future studies on deoxygenation should 
focus on decarboxylation followed by decarbonylation and ﬁnally 
dehydration during catalytic fast pyrolysis. 

5.2. Carbon-carbon coupling reaction 

As  discussed  in  earlier  sections,  a  wide  range  of  catalysts 
have been studied in the pyrolysis process, however, bio-oil con- 
sists of several reactive molecules (alcohols, aldehydes, acids, ke- 
tones,  furans,  oleﬁns  and  alkylphenols),  which  have  the  poten- 
tial  to  increase  the  carbon  number  of  bio-oil  through  carbon- 
carbon  (C ˗C)  coupling  reactions.  A  number  of  studies  have  fo- 
cused  on  C ˗C  coupling  reactions,  including  aldol  condensation, 
ketonization,  oligomerization,  Diels-Alder  reaction  and  alkyla- 
tion/hydroxyalkylation, and it can be seen that all these reactions 
have  a  signiﬁcant  role  in  reducing  oxygen  functionalities  along 
with increasing carbon number in bio-oil [172-175] . 

5.2.1. Aldol condensation 

The carbon-chain length of biomass-derived molecules is gen- 
erally limited to 3-9 carbon atoms. For the eﬃcient application of 
bio-oil as transportation fuel, the desired carbon-chain length of 
molecules needs to be 8 + carbon atoms. Aldol condensation is an 
eﬃcient route for C-C bond formation and also deoxygenation of 
pyrolysis vapors [176-179] that typically occurs between two car- 
bonyl compounds in the presence of a reactive α-hydrogen on one 
carbonyl (see Fig. 8 ). 

7 to C 

In  many  research,  aldol  condensation  of  different  biomass- 
derived  compounds  has  been  studied  over  different  catalysts  to 
produce hydrocarbons in the diesel fuel range [180 , 181] . While, al- 
dol condensation between HMF and other furfural products, like 
acetone  is  a  well-known  strategy  for  the  deoxygenation  of  fu- 
ran species along with the production of alkanes as illustrated in 
Fig. 9 . Aldol condensation between two carbonyl compounds takes 
place  on  acid  site  in  the  zeolite  framework  [182]  and  acid  sites 
generated  from  metal  cations  impregnation  enhance  the  overall 
process  [183] .  Interestingly,  aldol  condensation  reaction  between 
furfural/HMF  and  acetone  over  metal  oxide  catalysts  produces  a 
15 hydrocarbons [184 , 185] . The presence of 
higher yield of C 
K 
2 O in H-BEA catalyst enhances the catalytic activity in aldol con- 
densation without coke formation rather than parent H-BEA cata- 
lyst [177] . In a similar way, K 
2 O species as a strong basic site in 
USY  exhibited  higher  catalytic  activity  in  aldol  condensation  be- 
tween  furfural  and  acetone  compared  to  ion-exchange  catalysts 
[186] . Textural characteristics of zeolite catalyst signiﬁcantly inﬂu- 
ence the aldol condensation reaction. The alkane yield from aldol 
condensation of furfural and acetone is not more than 10% over 
medium pore MFI and wide pore mono-dimensional MOR zeolites, 
whereas wide pore three-dimensional structure increases transfor- 
mation to H-form and thereby, BEA zeolite results in 30% of fur- 
fural  conversion  to  alkane  [182] .  It  can  be  concluded  that  both 
acidity and crystal structure of zeolite are crucial factors for deter- 
mining the aldol condensation, and basic sites can be introduced 
in the acid catalyst in order to promote aldol condensation. 

12 

R. Liu, M. Sarker and Md.M. Rahman et al. / Progress in Energy and Combustion Science 80 (2020) 100852 

Fig. 8.  Aldol condensation between two carbonyl compounds (adapted from [179] ) 

Fig. 9.  Deoxygenation of HMF/furfural and alkane production through aldol condensation (adapted from [176] ) 

Fig. 10.  Ketonization of acetic acid over zeolites (adapted from [173] ) 

5.2.2. Ketonization 

Ketonization has received considerable attention as an effective 
strategy  to  generate  C-C  bond  formation  in  the  biomass-derived 
compounds which are catalyzed by Bronsted acid site in acid cat- 
alysts. It is also considered a partial deoxygenation reaction dur- 
ing catalytic pyrolysis [43] . In ketonization, coupling of two C n OOH 
acids generates a ketone containing 2n-1 carbon atoms, CO 
2  and 
H 
2 O as shown in Fig. 10 , and this C-C coupling reaction can also 
occur between aldehydes. To date, a number of model compounds 
have been studied for ketonization over acid, base and bifunctional 
acid/base catalysts [185 , 187 , 188] . Carboxylic acid is potent enough 
to convert into short chain oxygenates, like ketone prior to the al- 
dol condensation step, thus lowering their fraction in bio-oil. How- 
ever, ketonization of the entire pyrolysis oxygenates is challenging 
as levoglucosan and cresol show negligible conversion and furfural 
has inhibiting effects on ketonization [184] . 

The conversion of acetic acid is expected to occur on nonequiv- 
alent active sites of catalysts with preferably higher acid strength. 
Based on the framework topology of zeolite, there are 12 nonequiv- 
alent acid sites in HZSM-5 catalyst which are suﬃcient for acetic 
acid conversion. A reaction mechanism of the conversion of acetic 
acid to hydrocarbon is presented in Fig. 11 . Generally, acetic acid is 
converted to acetate ion and is adsorbed on the strong acid sites at 
temperatures below 300 °C. Acetate ions start to desorb with fur- 
ther increase in temperature, and ketonization of acetic acid starts 

with  the  formation  of  acetone.  Two  moles  of  acetone  condense 
to  form  diacetone  alcohol  which  further  undergoes  aldol  con- 
densation  reaction,  forming  mesityl  oxide  (unsaturated  carbonyl 
compound) with the release of water. Mesityl oxides undergo fur- 
ther condensation and elimination reactions and generate butylene 
and  mesitylene.  These  hydrocarbons  undergo  a  series  of  further 
reactions,  such  as  cracking,  oligomerization,  dehydrocyclization, 
isomerization, hydrogen transfer and hydrocarbon pool mechanism 
to  form  a  complex  mixture  of  oleﬁns,  paraﬃns  and  aromatics 
[189] . Thus, small acetic fractions in the pyrolysis vapors are selec- 
tively converted into valuable fuel precursors through ketonization 
and cascade aldol condensation reactions [185 , 190 , 191] . 

5.2.3. Oligomerization and Diels-Alder reaction 

Two  other  alternative  approaches  for  carbon-carbon  coupling 
are  oligomerization  and  Diels-Alder  reaction,  however,  both  ap- 
proaches  require  reactants  with  C = C  bonds.  Several  research 
studies revealed that oligomerization and Diels-Alder reaction play 
a  vital  role  to  increase  the  hydrocarbon  yield  in  bio-oil,  while 
oligomerization  of  oxygenates  and  light  oleﬁns  is  of  interest  for 
aromatization  [192-194] .  Likewise,  light  oleﬁns,  like  ethene  and 
propene produced from dealkylation of lignin pyrolyzate undergo 
oligomerization  to  form  aromatics.  The  dehydrated  oleﬁns  pro- 
duced  from  biomass-derived  alcohols  can  be  converted  to  light 
16 ),  gasoline- 
oleﬁns  with  varying  chain  length  like  jet-  (C 

8 –C 

R. Liu, M. Sarker and Md.M. Rahman et al. / Progress in Energy and Combustion Science 80 (2020) 100852 

13 

Fig. 11.  Reaction mechanism of hydrocarbon production from acetic acid over HZSM-5 (adapted from [189] ) 

5 –C 

11 –C 

12 ),  and  diesel  range  products  (C 

(C 
24 )  through  catalytic 
oligomerization  over  ZSM-5  and  β-zeolite  [195] .  Again,  furan 
derivatives  undergo  oligomerization  reaction  inside  the  zeolite 
catalyst  pores  [196] .  Interestingly,  phenolic  compounds  are  in- 
dividually  converted  into  aromatics  by  oligomerization  reaction 
along with cracking and dehydration over zeolite catalysts [197] . In 
the Diels-Alder reaction, furanic compounds (furan, 2-methylfuran, 
furfural  and  furfural  alcohol)  react  with  aliphatic  hydrocarbon, 
mainly  oleﬁn  and  form  intermediate  compounds  which  further 
undergo dehydration reaction and produce toluene and p-xylene 
[198 , 199] . However, all these reactions occur on strong acid sites 
inside zeolite pores [200] . 

5.2.4. Alkylation and hydroxyalkylation 

Alkylation  is  another  potential  route  to  increase  the  carbon 
chain length of hydrocarbon in pyrolysis oil. A range of acid cat- 
alysts, such as zeolites, alumina, heteropoly acids and WO x /ZrO 
2 
have been studied for the alkylation of phenols with alkenes or 
alcohols [201 , 202] . Friedel-Craft alkylation in liquid is largely cat- 
alyzed by both Bronsted and Lewis acid site. In contrast, alkylation 
of aromatic can only occur on the Bronsted acid site [173] . Zeolite 
catalysts have been studied for aqueous phase alkylation of phenol 
with cyclohexanol as shown in Fig. 12 . Dehydration of cyclohexanol 
produces cyclohexene on the Bronsted acid site of zeolites that acts 
as an electrophile. Cyclohexene is then followed by alkylation with 
phenols where H-BEA catalysts show a higher selectivity toward 
alkylation than with La-BEA catalysts. A series of parallel reactions 
are in operation with a simple model compound, like cyclohexene, 
which undergoes rapid dehydrogenation on the Bronsted acid sites 
and  is  converted  to  cyclohexane,  therefore reducing  the  coupled 
products [203 , 204] . 

Again,  some  strong  Bronsted  acids  favor  trimerization  of  2- 
15  alkane) [205-207] . Fig. 13 
methylfuran to a diesel precursor (C 
shows  hydroxyalkylation/alkylation  of  2-methylfuran  with  alde- 
hyde.  It  can  be  seen  that  2-methylfuran  is  hydroxyalkylated  by 
aldehyde,  and  the  corresponding  product  undergoes  alkylation 
with another 2-methylfuran producing an > C 
11 oxygenated inter- 
mediate molecule. This intermediate oxygenated molecule further 

undergoes  hydrodeoxygenation  to  form  6-alkylundecane  (diesel 
precursor). 

The above discussion has focused on the potential of carbon- 
carbon  coupling  reactions  to  increase  the  fuel  range  molecules 
over  acid  catalysts.  Acid  catalysts  show  different  selectivity  to 
carbon-carbon  coupling  reactions.  Notably,  most  of  the  carbon- 
carbon  coupling  reactions  occur  on  the  Bronsted  acid  site  and 
largely  affected  by  both  acidity  and  pore  structure  of  acid  cata- 
lysts. Therefore, proper and controlled catalyst modiﬁcation would 
offer  opportunities  for  selective  C-C  bond  formation  in  the  ﬁnal 
biomass-derived molecules. 

5.3. Catalytic steam reforming 

2 and CO 

Steam reforming, which promotes the conversion of pyrolysis 
oxygenates to renewable H 
2 in the catalytic fast pyrolysis process 
[30] , is also an important reaction that occurred in the catalytic 
pyrolysis of biomass. A typical steam reforming of an oxygenate 
from biomass pyrolysis is presented as Eq. (1) [208] . Acetic acid is 
a low-molecular-weight oxygenate and undergoes rapid coking in 
pyrolysis which can be transformed into H 
2 through cat- 
alytic steam reforming [209] . It is accepted that Ni and Co-based 
catalysts have an excellent capability to crack C ˗C and C ˗H bonds in 
the oxygenates [210 , 211] . Similarly, other light oxygenates, such as 
acetol, acetone, and m-cresol can be converted into hydrogen in a 
catalytic fast pyrolysis process via steam reforming [212] . Akubo et 
al. studied pyrolysis-catalytic steam reforming of six different agri-
