Repository: Sithcighce/IgnisBenchmark

# 智能题库生成与评估系统

一个基于大模型的自动化题库生成系统，采用**双重资产积累**机制构建高质量题库。

## 核心特性

### 🎯 双重资产积累 (Dual Asset Accumulation)

系统采用创新的双数据库架构，实现题库资产的双向积累：

- **📚 错题库 (Benchmark Bank)**: 收集目标模型（如Qwen-8B）**答错**的题目，形成专门的挑战性benchmark
  - 文件: `data/benchmark_bank.jsonl`
  - 用途: 评估模型弱点、训练数据增强、能力边界测试
  - 包含: 题目数据 + 错误答案 + 判题结果

- **✅ 验证集 (Validation Set)**: 收集目标模型**答对**的题目，形成可靠的验证数据集
  - 文件: `data/validation_set.jsonl`
  - 用途: 模型性能验证、质量控制、Few-shot示例池
  - 包含: 高质量题目及标准答案

### � 自动化工作流

```
生成题目 (Gemini 2.5 Pro) 
    ↓
解答题目 (本地 Qwen-8B via LM Studio)
    ↓
智能判题 (Gemini 2.5 Flash)
    ↓
    ├─→ [答错] → 错题库 (含错误答案分析)
    └─→ [答对] → 验证集 (可用作Few-shot)
```

File: backup/question_reverse/Multi-scale-complexities-of-solid-acid-catalysts-in-t_2020_Progress-in-Energ/Multi-scale-complexities-of-solid-acid-catalysts-in-t_2020_Progress-in-Energ.txt (part 4 of 6)
Progress in Energy and Combustion Science 80 (2020) 100852 
hierarchical HZSM-5. For catalytic fast pyrolysis of rice straw into 
valuable aromatics, hierarchical HZSM-5 was impregnated with dif- 
ferent concentrations of Ni, Cu, Zn and Ga [301] . There was no sig- 
niﬁcant difference in the selectivity of aromatics between 0.1% and 
0.5% metal loadings. Notably, the aromatic distribution changed as 
the  metal  loading  increased  to  1%.  Higher  loading  of  metal  will 
lead to blocking of the acid sites while minimum loadings of Ni 
and Cu on hierarchical HZSM-5 are beneﬁcial to the formation of 
aromatics. 

The metal loaded γ -Al 

3 catalysts promote the conversion of 
oxygenates into aromatics and aliphatic hydrocarbons [302] . Maxi- 
mum aromatic yield and high stability were observed for 2.5 wt.% 
Zn/ γ -Al 
3 catalyst, whereas the overloading of supporting metals 
may cause the sintering of metals during the thermal process. High 
amounts of metal loading reduce pore size and surface area, lead- 
ing to diffusion limitation and catalytic activity. In addition, high 
accumulation of metal species may lead to pore blockage and low 
catalytic activity. Effects of metal loaded bifunctional catalysts in 
catalytic pyrolysis are listed in Table S4 in the Supplementary Ma- 
terial [100 , 166 , 168 , 171 , 297 , 303-309] . 

2 O 

2 O 

From Table S4, it can be summarized that metal loaded cata- 
lysts are eﬃcient in the conversion of biomass into fuel compounds 
rather than parent catalysts. The addition of metal reduces the sur- 
face area, pore volume and the total acid sites mainly the Bron- 
sted acid sites. A lower number of strong acid sites in the metal 
loaded bifunctional catalysts is the underlying reason for reduced 
coke formation [304] . Catalytic pyrolysis vapor upgrading with dif- 
ferent metal loaded catalysts showed the selectivity of metals to 
different reaction chemistries for aromatic hydrocarbon production 
(see Fig. 20 ). The order of deoxygenation over metal loaded cat- 
alysts is Ga-ZSM-5 > Zn-ZSM-5 > Ni-ZSM-5 > Co-ZSM-5 > Mg- 
ZSM-5 > Cu-ZSM-5 > HZSM-5. The benzene production follows an 
order of H > Ni~ Zn > Ga, whereas the order for toluene produc- 
tion is Zn > H > Ga > Cu > Ni > Mg > Co, and that for xylene 
is Zn > Mg > Ga > H, Co, Cu > Ni. Nevertheless, it is remark- 
able to note that catalytic activity of metal loaded catalysts largely 
depends on metal. Some metals, e.g. Fe, Co, and Mo exert negligi- 
ble effects on the aromatization and even lead to inhibitory effects 
during catalytic pyrolysis [100] . Furthermore, it can be stated that 
Ga and Zn are highly selective to aromatics and BTX rather than 
other metals loaded with zeolites [305 , 306] . 

8.1.2. Bifunctional catalyst with metal oxides 

3 )  and  transi- 
3 ,  SiO 
Acidic  metal  oxides  (Al 
2 O 
2 )  have 
2 ,  TiO 
tion  metal  oxides  (ZnO,  ZrO 
been employed in supporting catalysts to prepare heterogeneous 

2  and  SiO 
2 ,  NiO,  CeO 

2  and  MnO 

2 -Al 

2 O 

catalysts for bio-oil upgrading [162] . Alkali metal oxides have been 
found to be effective for ketonization and aldol condensation for 
the  conversion  of  carboxylic  acids  and  other  carbonyl  groups.  It 
is important to note that in alkali metal oxides, metal cation acts 
as Lewis acid and oxide ion acts as a base [310] . Ketonization of 
oxygenates over metal oxides can be observed through carboxylate 
mechanism, surface carboxylate mechanism (ketene-based mecha- 
nism, concerted mechanism, and β-ketoacid mechanism) and cy- 
cloketonization. The order of ketonization for different oxygenates 
is: carboxylic acid > aldehyde > alcohol > ester [311] . According 
to the rheological study of bio-oil treated with ZnO [312] , bio-oil 
behaves as a non-Newtonian and strong shear thinning liquid with 
relatively low viscosity. 

2 O 

2 O 

The large surface area of zeolite catalyst makes it an excellent 
supporting material for the dispersion and conﬁnement of metal 
oxides within the framework [27] . In the catalytic cracking of bio- 
oil model compounds (oleic acid, methyl laurate and waste cook- 
3  modiﬁed  ZSM-5,  it  has  been  observed  that 
ing  oil)  with  La 
modiﬁed catalyst increases the pore opening and consequently, re- 
duces the diffusion limitations [313] . There is no signiﬁcant effect 
of  La 
3  on  the  total  acidity,  although  weak  and  medium  acid 
sites increase while strong acid sites decrease with higher load- 
ing of La 
3  modiﬁed ZSM-5 catalyst is 
found to have a better catalytic activity and anticoking ability com- 
pared to parent zeolite. On the other hand, the addition of metal 
oxides (MgO and ZnO) decreases the concentration of both Bron- 
sted and Lewis acid sites present in the zeolite framework [35] . 
Additionally, deposited metal oxides create Lewis acid sites, tailor- 
ing the catalytic performance to avoid excessive cracking of vapors. 
This results in a higher fraction of organic compounds and a lower 
amount of undesired PAHs and coke. 

3 . Furthermore, the La 

2 O 

2 O 

It  is  noted  that  bifunctional  catalysts  with  metals  and  metal 
oxides  have  a  greater  potential  to  promote  deoxygenation  and 
carbon-carbon coupling reactions than parent zeolites. Transition 
metals,  especially  Ga,  Zn  and  Cu  in  bifunctional  catalysts  create 
high amount of Lewis acid sites compared to other metals and in- 
crease the selectivity to BTX. Similarly, metal oxide creates Lewis 
acid site and increases the catalytic activity of bifunctional cata- 
lysts. The addition of basic metal oxide to acidic zeolite is appar- 
ent as a base and causes a decrease in carboxylic acid and carbonyl 
groups. 

8.2. Pre-coking 

Pre-coking is a treatment of zeolite catalyst to passivate the ex- 
ternal acid sites and prolong the life span of catalyst by reducing 
coke formation on its outer surface in catalytic pyrolysis [314] . A 
pre-coked ZSM-5 shows a better shape selective effect on the for- 
mation of target products and lowers the proportion of undesir- 
able oxygenates in oil fraction [315] . Pre-coking of zeolite leads to 
higher diffusivity between p-xylene and other xylene isomers. The 
m-xylene and o-xylene have lower diffusivity over pre-coked ze- 
olite, and p-xylene selectivity is increased among xylene isomers. 
Thus, pre-coke induces the space conﬁnement of zeolite in the py- 
rolysis [198] . Kim et al. carried out a pre-coking of Zn/ZSM-5 us- 
ing 2-methyl-2-butene to apply in the aromatization of 2-methyl- 
2-butene  [316] .  The  formation  of  pre-coke  improved  the  stabil- 
ity  of  the  catalyst  and  reduced  the  amount  of  strong  acid  sites 
in pre-coked Zn/ZSM-5 restricting the conversion of C 
12 
molecules, which acts as coke precursor in catalytic pyrolysis. The 
deposition of carbonaceous compounds during pre-coking deacti- 
vates some acid sites of ZSM-5 but retains the high activity of cat- 
alyst  for  methanol  conversion  to  propylene.  In  addition,  5%  pre- 
coking combined with 95% steam treatment showed a signiﬁcant 
improvement in the selectivity of propylene to a maximum of 42% 
[317] . 

9 to C 

10 -C 

R. Liu, M. Sarker and Md.M. Rahman et al. / Progress in Energy and Combustion Science 80 (2020) 100852 

23 

Fig. 20.  Selectivity of metal loaded catalysts to different reaction chemistry in catalytic pyrolysis of biomass(adapted from [294] ) 

However, excessive pre-coking could reduce the effective pore 
size, deactivate the internal active sites and block the pores, thus 
restricting the entrance of oxygenates and leading to a higher frac- 
tion of unwanted species [318] . Hence, pre-coking should be con- 
trolled to promote shape selectivity and extend the lifetime of a 
zeolite catalyst in a pyrolysis reactor. 

8.3. Hierarchical catalyst 

In  order  to  reduce  the  steric  hindrance  and  diffusional  limi- 
tations of zeolites, different post-synthesis approaches have been 
employed towards producing mesoporous zeolites. These have re- 
cently been named as hierarchical zeolites. Generally, zeolite cata- 
lysts having hierarchical porosity with at least two different types 
of  pores  are  referred  to  as  hierarchical  catalysts  [232 , 319] .  Be- 
sides the typical uniform micropores, there is a secondary poros- 
ity  in  which  different  pores  extending  from  supermicropores  to 
mesopores and even macropores can be observed. In most cases, 
secondary  porosity  contains  pores  within  mesopore  range  de- 
pending  on  the  synthesis  strategy.  There  exist  different  strate- 
gies for preparing hierarchical zeolites, such as removal of frame- 
work atoms (desilication, dealumination and irradiation), templat- 
ing  with  surfactants,  hard-templating,  zeolitization  of  preformed 
solids,  silanization-based  methods  as  well  as  mixed  approaches 
[320] . Different synthesis approaches for hierarchical catalysts ap- 
plied in catalytic pyrolysis in the last years are listed in Table 2 . 
It can be noted that desilication, dealumination, templating with 

surfactants  and  chemical  liquid  deposition  (CLD)  are  the  most 
widespread routes for producing hierarchical zeolites. 

8.3.1. Dealumination 

Dealumination  is  another  post-synthesis  treatment  for  zeolite 
catalysts. In earlier times, a dealumination process was introduced 
to increase the Si/Al ratio. Dealumination process can be carried 
out  by  hydrothermal  treatment  and  using  chemicals.  In  the  hy- 
drothermal  treatment,  steam  at  relatively  high  temperatures  be- 
tween 500 and 600 °C is applied for removal of structural/extra- 
framework aluminum. Hydrothermal dealumination starts with the 
breaking of Al-O bond due to the less electropositive nature of Al 
than Si. Upon the cleavage of Al-O, water molecule undergoes tri- 
coordination and forms an Al-OH group. The proton formed from 
the  hydrolysis  of  water  further  attaches  with  remaining  Al-O-Si, 
however, rapid cleavage of Al-O bonds leads to the formation of 
Si-OH. Hence, four Si-OH groups are generated from the complete 
removal of one Al [326] . Hydrothermal treatment causes a reduc- 
tion in the surface area, pore size and total acid sites of HZSM- 
5 which restricts coke formation on the catalyst surface. HZSM-5 
was hydrothermally treated with 20% steam at 450, 500 and 550 
°C for catalytic fast pyrolysis of corn stalk [327] . It has been re- 
ported that the selectivity of different valuable chemicals increased 
with increasing of hydrothermal treatment temperature. HZSM-5 
treated at 550 °C remarkably decreased the phenol content to pro- 
duce toluene and xylene aromatics. 

On the other hand, several chemicals, for example, HCl, HNO 
2 O 

3 , 
4 and hydrogen ﬂuoride have been found to be effective for 

H 

2 C 

24 

R. Liu, M. Sarker and Md.M. Rahman et al. / Progress in Energy and Combustion Science 80 (2020) 100852 

Table 2 
Different synthesis approaches for hierarchical catalysts applied in catalytic pyrolysis of biomass 

Biomass/Feedstock 

Catalyst 

Synthesis approach 

Physicochemical properties of catalyst 

Effect on products distribution 

Reference 

Corn cob 

ZSM-5 

Rape straw 

HZSM-5 

Rice straw 

HZSM-5 

Pine sawdust 

ZSM-5 

Cellulose 

ZSM-5 

Desilication using 
NaOH (0.2 M) at 80 °C 
for 2 h 

Desilication using 
Na 2 CO 3 (3 M) at 80 °C 
for 2 h 

Templating with 
surfactant using 
hexadecyl trimethyl 
ammonium bromide 
(CTAB) 
Templating with 
surfactant 

Desilication using 
NaOH, Na 2 CO 3 and 
tetrapropylammo-nium 
hydroxide (TPAOH) 
(0.2-0.8 M) at 80 °C 
for 2 h 

Cellulose 

HZSM-5 

Oak 

HZSM-5 

Dealumination with 
hydrogen ﬂuoride (HF) 
(0.2, 0.5, 1, and 2 
mol/L). 

Desilication with 
NaOH (0.2 M) at 65 °C 
for 1 h. 

Alkaline treatment creates some 
mesopores and macropores with 
increased BET surface area and pore 
size. 
Desilication with Na 2 CO 3 is more 
controllable. 
Both Bronsted and Lewis acid sites 
increase while the concentration of 
Lewis acid site is apparently more. 
The addition of CTAB introduces 
mesopores into the structure. 
The mesopore and total surface area 
increase, whereas the micropore 
surface area gradually decreases. 
Hierarchical catalysts are found with 
improved hydrothermal stability. 

A hierarchical porous system including 
mesopores and even macropores is 
found for alkali treatment with the 
exception of TPAOH 0.2M. 
The effect of TPAOH in forming 
hierarchical structure is negligible. 
The Bronsted acid sites decrease 
dramatically with an increased 
number of Lewis acid sites for NaOH, 
whereas the total number of acid sites 
slightly increases with Na 2 CO 3 and 
decreases with TPAOH treatment. 
The volume of mesopores increases 
due to partial damage to framework 
aluminum. 
The dealumination by HF reduces the 
density of Bronsted acid sites. 
The controlled desilication preserves 
the majority of PyH + with the 
formation of Lewis acid sites. 

Low density 
polyethylene 

SSZ-13 

Desilication using 
NaOH (0.2 M) at 65 °C 
for 30 min. 

In the controlled desilication, the 
organics within SSZ-13 framework 
prevent the attack of hydroxyl ions 
occurring at siloxane bonds. 

Cellulose and 
miscanthus 

MFI zeolites 

Lignin 

H- β zeolite 

Pinewood 

ZSM-5 

Desilication with 
NaOH (0.1 and 0.3 M) 
in the presence of 
surfactant at 65 °C for 
30 min. 

Dealumination with 
0.03 M H 2 C 2 O 4 at 60 °C 
for 5 h. 
Chemical liquid 
deposition with KH550 
at 80 °C for 2 h and 
acid dealumination 
with H 3 PO 4 (0.5, 1, 2, 
4, and 8 mol/L) at 
80 °C for 2 h. 

In the presence of surfactant, silica is 
removed due to desilication process 
and further recrystallized at the 
surface leading to external terminal 
silanol groups. 
Despite the addition of surfactant, 
severe desilication results in a 
decrease in crystallinity of zeolite. 
The BET surface and pore volume 
increase but the total number of acid 
sites decreases. 
Deposition of SiO 2 around small pores 
increases pore diameter and decreases 
both BET surface area and pore 
volume. 
Dealumination using acid removes 
some acid sites on the surface but 
increases the total number of acid 
sites. 
The BET surface area, pore volume 
and pore diameter of catalysts are 
signiﬁcantly higher with 
dealumination. 

Higher activation energy is found for 
hierarchical ZSM-5. 
The yield of phenol decreases 
signiﬁcantly. 
Hierarchical HZSM signiﬁcantly 
increases the monoaromatic 
hydrocarbons. 

[304] 

[144] 

Hierarchical catalysts with excessive 
templating increase coke formation. 

[281] 

Modiﬁed catalysts show better 
catalytic performances in methanol to 
hydrocarbon conversion. 
The aromatic yield is increased and 
coke formation is decreased over 
Na 2 CO 3 -treated zeolites under the 
same conditions compared to NaOH 
and TAPOH. 
The Na 2 CO 3 -treated zeolites are most 
effective in the conversion of 
cellulose-derived oxygenates to 
aromatics. 

The increased mesopores in 
dealuminated zeolites improve the 
accessibility of highly active sites and 
thus enhance the production of 
hydrocarbons. 
Desilication post-synthesis enhances 
the mass transfer inside the zeolite 
framework and the accessibility of 
strong Bronsted acid sites in 
micropores. 
Desilicated zeolites are more selective 
to monoaromatics. 
The formation of mesopores with 
preserved crystallinity and 
microporosity relieves the diffusion 
limitation of large molecules and 
enhances catalytic activity. 
Mesoporous MFI catalysts with mild 
desilication increase the aromatic 
yield with a lower fraction of coke 
and char. 

[321] 

[41] 

[217] 

[233] 

[322] 

[323] 

Dealuminated zeolite increases the 
liquid product more than parent 
zeolite. 
Both post-synthesis approaches boost 
the hydrocarbon yield in comparison 
to parent zeolite, and CLD is eﬃcient 
than acid dealumination. 

[324] 

[325] 

R. Liu, M. Sarker and Md.M. Rahman et al. / Progress in Energy and Combustion Science 80 (2020) 100852 

25 

2 C 

2 O 

3 PO 

3 PO 

3 , HCl, H 

removing aluminum from the zeolite structure [320] . The use of 
H 
4  and HF increases BET surface area and pore volume but 
reduces  the  total  number  of  acid  sites  [328] .  Shao  et  al.  modi- 
ﬁed HZSM-5 by several leaching agents, like HNO 
4 , 5- 
sulfosalicylic acid, oxalic acid, and tartaric acid for catalytic conver- 
sion of biomass-derived oxygenates to oleﬁn and aromatics [329] . 
Modiﬁed catalyst treated with 2 M of H 
4 acid was found more 
effective to decrease coke formation by 16.7% compared with par- 
ent ZSM-5. The H 
4 -modiﬁed HZSM-5 results in the maximum 
yield of oleﬁn 13.9% and aromatics 31.8% in comparison to ZSM-5 
catalyst  (9.8%  and  24.5%,  respectively).  Recently,  acid  dealumina- 
tion of ZSM-5 was studied with different concentrations of H 
3 PO 
4 
(0.5-8 M) for catalytic fast pyrolysis of pinewood sawdust [325] . 
The  ZSM-5  treated  with  1  M  H 
4  boosted  the  production  of 
benzene, toluene and xylene by 1.58, 1.47 and 1.1 times than the 
values over parent ZSM-5, respectively. Removal of superﬁcial acid 
sites from acid-treated ZSM-5 was reported to inhibit further de- 
hydration and hydrogen transfer reactions, thus reducing coke pro- 
duction. 

3 PO 

3 PO 

Though  dealumination  increases  the  catalytic  activity  better 
than  parent  zeolites,  excessive  damage  of  micropores  and  crys- 
talline structure with severe treatment conditions is a constraint 
for catalytic upgrading of pyrolysis vapor. Thus, it is necessary to 
explore alternative routes for generating hierarchical zeolites [27] . 

8.3.2. Desilication/Post-synthesis alkaline treatment 

2 CO 

Among the post-synthesis treatments, selective removal of sili- 
con from the framework is the most versatile method which gener- 
ates mesopores at the expense of micropores. This results in reduc- 
ing the diffusion limitation of large molecules and increasing the 
accessibility of acid sites in micropores [328 , 330] . Coke precursors 
can easily diffuse out of the micropores due to the interconnection 
of mesopores with micropores, resulting in a lower coke formation 
over desilicated zeolites. For alkaline treatment of zeolite catalysts, 
a number of alkaline solutions, such as NaOH, Na 
3 , tetrapropy- 
lammonium hydroxide (TPAOH), and tetrabutylammonium hydrox- 
ide with different concentrations have been applied in last several 
years [331] . Microporous ZSM-5 and H- β were treated with NaOH 
in order to prepare hierarchical mesoporous catalysts, which were 
used in catalytic pyrolysis of wood polymer composites [332] . Hier- 
archical H- β was found to reduce diffusivity and increase cracking 
reactions due to its pore size and a larger number of acid sites, 
however, not shape selective for aromatization. Hierarchical ZSM- 
5  had  a  longer  lifetime  and  showed  the  best  eﬃciency  to  pro- 
duce a larger amount of hydrocarbon because of the presence of 
mesopores, appropriate shape selectivity and strong acidity. Large 
molecular oxygenates, for example, phenol, guaiacol, and syringol 
released from lignin easily diffuse and are cracked into newly gen- 
erated  mesopores,  and  some  oxygenates  are  pre-cracked  on  the 
surface  of  acid  sites  and  then  diffuse  into  micropores  of  desili- 
cated  HZSM-5  for  further  aromatization  [319] .  Thus,  newly  gen- 
erated  mesopores  reduce  the  diffusion  limitation  to  bulky  oxy- 
genates  and  improve  the  catalytic  pyrolysis  to  produce  aromatic 
compounds and smaller oxygen content. 

The  substantial  loss  of  crystallinity  and  micropores  leads  to 
extra-framework deposition of aluminum and alteration of Bron- 
sted acid sites, and therefore increases the number of Lewis acid 
sites [330] . On the other hand, deposition of extra-framework sub- 
stance inside the micropores is attributed to the slight drop of mi- 
cropores  [144 , 304] .  However,  excessive  desilication  may  increase 
the loss of crystallinity, introducing heterogeneous mesopores that 
are  unexpected  due  to  lower  catalytic  activity  [93 , 331 , 333] .  The 
study of desilication in the presence of surfactant shows that sil- 
ica removal through alkaline treatment recrystallizes at the surface 
and  forms  external  terminal  silanol  groups  [323 , 333] .  Although 
alkylation  is  straight-forward,  scalable  and  economically  feasible 

[92] , mild and controlled desilication process with minimum loss 
of crystallinity, higher external surface area, generation of uniform 
mesopores and its regular distribution could be eﬃcient for cat- 
alytic cracking and upgrading. 

8.3.3. Surface templating and chemical liquid deposition 

Templating of catalyst surface is a much more eﬃcient technol- 
ogy for introducing hierarchical catalysts, although there is a prob- 
lem with structural damage due to demetalation treatment. Soft 
templating with surfactant has gained much attention as it leads 
to a desired core/shell structure with high hydrothermal stability 
and better catalytic property due to unique acidic property [334- 
337] .  In  the  early  period  of  templating  (1-3  h),  six  coordinated 
extra-framework  Al  species  are  transformed  into  tetrahedral  co- 
ordinated Al species, which increases the Si/Al ratio. Furthermore, 
templating sharply reduces the BET surface area due to lower mi- 
croporous content in the modiﬁed catalyst [321] . Compared to the 
desilication process, templating with mesopore material results in 
mesoporous structure while the introduction of a certain number 
of CTAB into bare HZSM-5 was found to increase the aromatic yield 
by 3.2 % and decrease the coke yield by 5.9 % [281] . However, ex- 
cessive templating is thought to lower the total acid sites and dam- 
age the crystal structure, leading to relatively lower aromatic yields 
with a higher coke deposition. 

Chemical liquid deposition or CLD is an external surface modi- 
ﬁcation technique that is usually used to narrow pore opening size 
and decrease surface acid sites and therefore, CLD increases shape 
selectivity of catalysts [220] . A modiﬁer with higher molecular di- 
ameter, for example, KH550 is used in a CLD process, which de- 
posits  on  the  surface  of  catalysts.  As  a  consequence  of  covering 
the external acid sites, the yield of coke precursors (indene and 
naphthalene) decreased over CLD-treated ZSM-5 [325] . Dai et al. 
reported that the CLD process reduces the pore opening due to the 
coating of SiO 
2 near the pore mouth and also reduces the meso- 
pore  volume  and  the  number  of  external  acid  sites  without  af- 
fecting the micropore structure of HZSM-5 [338] . The authors also 
2  on the surface showed the 
found that the deposition of 4% SiO 
optimal performance for the production of aromatics with the best 
coke inhibitory effects [338] . Another study of catalytic fast pyroly- 
sis over chemical vapor deposition modiﬁed HZSM-5 revealed that 
coke gradually decreased, but the bio-oil fraction decreased ﬁrst 
and  then  increased  to  maximum  of  22.6%  when  the  amount  of 
SiO 
2 deposition increased up to 5.9% [339] . Excess CLD treatment 
causes the pore opening blockage and prevents cracking reactions 
causing  the high amount  of  oxygen-containing species in bio-oil 
[340] . 

Strategies  to  develop  a  hierarchical  catalyst  induce  different 
characteristics  on  the  modiﬁed  catalysts.  For  example,  the  desil- 
ication approach creates mesopores and increases the Lewis acid 
site,  whereas  dealumination  lowers  the  Lewis  acid  site  without 
changing the crystallinity. On the other hand, surface templating 
increases hydrothermal stability. Alkali treatment is widely used to 
prepare hierarchical catalysts, whereas CLD narrows the pore open- 
ing. It is diﬃcult to note the supremacy of one strategy compared 
to another. However, soft templating with surfactant has better po- 
tentials than the other hierarchical strategies based on structure 
conservation and lower coke formation on the surface. 

8.4. Multi-functional catalyst 

Catalytic  pyrolysis  with  bifunctional  and  hierarchical  catalysts 
promotes the formation of aromatic hydrocarbons, however, bio-oil 
still exerts unfavorable characteristics for direct application. In ad- 
dition, a number of structural and chemical issues of modiﬁed cat- 
alysts constitute major concerns in both pyrolysis and the upgrad- 
ing process. Therefore, the development and application of multi- 

26 

R. Liu, M. Sarker and Md.M. Rahman et al. / Progress in Energy and Combustion Science 80 (2020) 100852 

functional catalysts would have potential in the petrochemical in- 
dustry. 

Considering the potential characteristics of metals, Ni promotes 
the  formation  of  monoaromatic  hydrocarbons  and  Fe  suppresses 
the  repolymerization  of  monoaromatics  leading  to  a  lower  coke 
formation,  a  multi-functional  co-doped  Fe-Ni/ZSM-5  catalyst  has 
been developed [290] . The surface acidity of co-doped Fe/Ni cat- 
alyst mainly reﬂects the characteristics of Ni/ZSM-5, and the com- 
bined effect of Ni and Fe results in higher aromatic hydrocarbon 
and moderate coke yield. It is noteworthy that the combined ef- 
fect of metals is not always prominent, and even a multi-functional 
catalyst (Zn-Ga/ZSM-5) can show less selectivity to aromatic hy- 
drocarbons than parent catalysts, whereas the synergistic loading 
of Co and Zn promotes catalytic activity of Zn-Co/ZSM-5 and in- 
creases the BTX yield [294] . Similarly, multi-functional catalyst (Ni- 
Ce/HZSM-5) was prepared using various proportions of Ni and Ce 
metals and evaluated based on the production of C 
8 hydrocar- 
bons in bio-oil from sugarcane bagasse [293] . The least reduction 
in  BET  surface  area  and  acidity  was  observed  at  an  equal  mass 
of Ni and Ce on HZSM-5 catalysts denoted by NC3. Despite hav- 
ing high coke formation, the hydrocarbon yield is relatively higher 
with NC3 catalysts compared to parent and other modiﬁed cata- 
lysts. 

6 -C 

In  the  production  of  metal  loaded  multi-functional  catalysts 
through the conventional wet impregnation method, metal cations 
are adsorbed on the acid sites of zeolite that might be a reason for 
low catalytic activity. In this regard, a unique method of physical 
sputtering allows doping of metals or metal oxides on catalyst sur- 
faces which results in highly selective and a multi-functional cata- 
lyst [341] . Kantarelis et al. prepared nickel-vanadium (Ni-V) loaded 
multi-functional  zeolite  following  agglomeration  of  catalyst  with 
bentonite binder, HCl treatment and metal doping by dry impreg- 
nation  technique  [342] .  Results  revealed  that  most  of  the  metal 
cations are located on the surface and a fraction is diffused into the 
zeolite channel. The combination of Ni-V and HZSM-5 was found 
to increase the catalytic activity toward the production of deoxy- 
genated  pyrolysis  liquid  with  increased  hydrogen  content  [342] . 
Furthermore, metal encapsulation within zeolite structure has been 
proposed as a plausible approach to produce metal-zeolites as well 
as multi-functional metal-zeolite in terms of higher catalytic ac- 
tivity, higher metal accessibility and prolong life-span for catalytic 
fast pyrolysis [343] . 

From  the  above  studies,  it  can  be  noted  that  synergistic  and 
combined  effects  of  metals  on  the  carbon-carbon  coupling  re- 
actions  should  be  studied  prior  to  application  of  metal  loaded 
multi-functional catalysts. In addition, transition metals can be in- 
corporated  into  hierarchical  catalysts  in  order  to  prepare  multi- 
functional catalysts for catalytic fast pyrolysis of biomass. 

9. Economic outlook of catalytic pyrolysis of biomass 

Estimating the economic feasibility of a bioreﬁnery process for 
given market conditions helps to ﬁgure out the risk factors for its 
commercialization. A number of studies have been focused on the 
techno-economic  assessment  of  pyrolysis,  catalytic  pyrolysis,  hy- 
drotreating and catalytic cracking of bio-oil, and bio-oil stabiliza- 
tion for petroleum reﬁneries [344-346] . Thus, this section focuses 
on the economic analysis of catalytic pyrolysis of biomass. 

According to the U.S. Department of Energy, the main inﬂuenc- 
ing parameters of a techno-economic analysis of catalytic pyrolysis 
include internal rate of return, feedstock cost, total capital invest- 
ment, product yield, plant size, catalytic pyrolysis reactor, electric- 
ity input and income tax rate [347] . The total installation cost is 
calculated by applying installation factors to basic equipment costs, 
which are derived from vendors, engineering consultants and the 
Aspen Capital Cost Estimator (ACCE). Variable costs depend on ma- 

terials  and  energy  use,  while  ﬁxed  costs  are  based  on  expendi- 
tures. The minimum selling price of bio-oil can be calculated by 
a discount cash ﬂow analysis [347] . A conceptual process of ex- 
situ catalytic process in a ﬁxed bed reactor was designed to eval- 
uate the effects of conﬁguration on bioreﬁnery economics [348] . 
The addition of a hot gas ﬁlter to a ﬁxed bed reactor increases the 
total capital cost, but can be minimized by catalyst cost as it re- 
quires decreased catalyst replacement than a ﬂuidized reactor sys- 
tem.  The  ﬂexibility  of  catalysts  in a  ﬁxed  bed  reactor  is  consid- 
ered to provide better control over reaction chemistry and product 
composition. It has been highlighted that pyrolysis plant size, in- 
ternal rate of return and biomass cost have the greatest impacts 
on the minimum selling price of bio-oil [62] . The 40% reduction 
in the installed cost of the pyrolysis unit with a capacity of 20 0 0 
metric ton (MT) dry biomass/day results in a 10% reduction in the 
minimum fuel-selling price of bio-oil [349] . It has also been deter- 
mined that an increase in total plant cost by 40% results in a 5% 
increase in the minimum selling price of bio-oil. A study focused 
on the techno-economic analysis of catalytic pyrolysis of biomass 
for a 20 0 0 MT biomass/day facility estimated that 45% of the min- 
imum fuel-selling price is derived from the cost of raw biomass 
when the internal rate of return was assumed at 10% [350] . 

Therefore, biomass with high moisture content can be expected 
to  increase  the  operating  cost  along  with  the  minimum  selling 
price of bio-oil. For example, microalgae with 80% moisture were 
used in the techno-economic analysis of bio-oil production from 
two catalytic pyrolysis pathways; one is thermal drying and an- 
other  is  partial  mechanical  dewatering  prior  to  catalytic  pyroly- 
sis with a facility of 20 0 0 MT biomass/day [351] . The operational 
cost of thermal drying catalytic pyrolysis was 145.8 $ million/year, 
which was 25 $ million higher than that of a mechanical dewater- 
ing catalytic process due to the high cost of natural gas used for 
drying. On the other hand, a generation unit incorporated in the 
mechanical dewatering catalytic process results in a higher capi- 
tal cost by 63 $ million than thermal drying catalytic process of 
346 $ million. However, the minimum selling price of bio-oil was 
calculated to be 1.80 $/L and 1.49 $/L for thermal drying catalytic 
pyrolysis and partial mechanical dewatering catalytic pyrolysis, re- 
spectively. Sensitivity analysis showed that a 20% variation in the 
bio-oil  yield  has  a  signiﬁcant  effect  on  bio-oil  selling  price,  and 
therefore, a 20% increase in bio-oil yield lowers the selling price to 
1.51 $/L and 1.21 $/L for thermal drying catalytic pyrolysis and par- 
tial mechanical dewatering catalytic pyrolysis, respectively [351] . 

Vasalos et al. carried out an economic analysis of beechwood 
catalytic pyrolysis operated in a circulating ﬂuid bed with a capac- 
ity of 500 MT dry biomass/day where a total investment cost was 
calculated at 78.55 $ million and the linear depreciation was 20 
years [352] . The production cost on the basis of catalyst to biomass 
ratio of 16 was estimated to be 615 $/MT or 0.54 $/L (2.05 $/gallon) 
of bio-oil with 18 wt.% oxygen. The feedstock price had a domi- 
nant impact on the bio-oil production cost . For example, increas- 
ing feedstock price from 57 $/MT to 114 $/MT leads to higher pro- 
duction cost from 615 $/MT to 841 $/MT. It has been calculated 
that a twofold increase in plant capacity to 10 0 0 MT/day decreases 
the production cost by 43 $/MT. Catalyst usage in the pyrolysis pro- 
cess also has a major impact on the bio-oil production cost. For 
example, a fourfold increase of ZSM-5 results in higher bio-oil pro- 
duction cost by 169 $/MT. In order to address the economic un- 
certainty of catalytic pyrolysis, the best-ﬁt distribution and Monte 
Carlo methods were employed in the techno-economic analysis of 
in-situ and ex-situ catalytic pyrolysis [345] . It has been found that 
the minimum selling prices of bio-oil from the in-situ and ex-situ 
processes are 1.11 $/L with a standard deviation of 0.29 and 1.13 
$/L with a standard deviation of 0.21, respectively. According to the 
uncertainty study, feedstock price, electricity cost, total project in- 
vestment, internal rate of return, bio-oil and char yield are crucial 

R. Liu, M. Sarker and Md.M. Rahman et al. / Progress in Energy and Combustion Science 80 (2020) 100852 

27 

factors that inﬂuence the selling price of bio-oil in both in-situ and 
ex-situ reaction modes. Although the longer lifespan of a catalyst 
lowers the bio-oil production cost due to the reduction of catalyst 
replacement cost, the bio-oil yield has a dominant impact on the 
minimum selling price among all the inﬂuencing parameters. Stud- 
ies have also reported that ex-situ catalytic pyrolysis possesses a 
lower techno-economic uncertainty than the in-situ process and is 
suggested to mitigate the commercialization uncertainty for bio-oil 
production. 

From the above study, it can be concluded that the main fo- 
cusing points for commercial production of bio-oil from catalytic 
pyrolysis of biomass include: (1) low-cost biomass, (2) high bio-oil 
yield, (3) production capacity, and (4) inexpensive catalysts. 

10. Conclusion and future perspective 

10.1. Conclusion 

Acidic zeolite is one of the most used catalysts for the valoriza- 
tion of biomass to produce bio-oil. In addition to zeolites, other 
mesoporous catalysts and some low-cost materials have been stud- 
ied as catalysts in biomass catalytic fast pyrolysis. In this review, 
shape selectivity of acid catalysts, reaction chemistry in biomass 
catalytic fast pyrolysis, process complexity with acid catalysts and 
different catalyst modiﬁcation approaches to address the complex- 
ity have been presented in detail. A major challenge in the in-situ 
catalytic pyrolysis is quick deactivation of acid catalyst, which has 
a great impact on bio-oil quality and increases bio-oil production 
cost  due  to  the  replacement  of  spent  catalysts.  In  contrast,  the 
ex-situ conﬁguration provides better control and ﬂexibility in the 
upgrading of bio-oil when the operating conditions can be opti- 
mized individually. However, there is a linear relationship between 
structural complexity and catalyst deactivation. Diffusional limita- 
tion promotes the formation and deposition of coke on the surface 
of acid sites, leading to lower catalytic activity and results in cata- 
lyst deactivation. A higher amount of coke formation instead of hy- 
drocarbons and excessive cracking of volatiles during catalytic py- 
rolysis of biomass are causes for a lower yield of bio-oil with an in- 
suﬃcient amount of hydrocarbons. In the catalyst modiﬁcation, the 
synergistic effect of metal and solid acid catalyst promotes catalysis 
reactions in comparison to parent catalysts. Similarly, various metal 
oxides can be impregnated to prepare bifunctional catalysts for cat- 
alytic fast pyrolysis. Deposited metal oxides improve catalytic per- 
formance by creating Lewis acid sites and avoid excessive crack- 
ing of vapors, leading to a higher fraction of organic compounds 
with low amount of undesired PAHs. The hierarchical catalyst com- 
bines micro- and mesoporosity in which mesopores reduce diffu- 
sion limitation as larger oxygenates can easily access active sites 
on the micropores and thus, increase the selectivity of hydrocar- 
bons. In addition to bifunctional catalysts, some studies on metal 
loaded multi-functional catalysts revealed that in most cases, com- 
bination of metals increases the total acid sites and plays a crucial 
role in generating a higher yield of hydrocarbon in bio-oil. Multi- 
scale complexities of solid acid catalysts, including structural com- 
plexity,  inappropriate  acidity,  and  deactivation,  affect  the  quality 
and yield of bio-oil, however, after appropriate modiﬁcation, solid 
acid catalysts can exhibit better catalytic performance for aromati- 
zation, high thermal stability, and shape selectivity in catalytic fast 
pyrolysis of biomass. 

10.2. Future perspective 

In spite of huge progress in catalyst modiﬁcation and catalytic 
fast pyrolysis of biomass, signiﬁcant challenges still exist for the 
production of fuel-grade bio-oil. Some recommendations are sug- 
gested for the production of high-grade fuels and chemicals: 

(1) In the in-situ conﬁguration, some oxygenating species evolve at 
low temperature and leave the catalyst before pyrolysis tem- 
perature is reached. Quick deactivation of catalyst by coke de- 
position is another constraint of in-situ conﬁguration. From the 
point of selectivity to monoaromatics, improved quality of bio- 
oil and better control with ﬂexibility, an ex-situ conﬁguration 
is  suggested  for  further  studies  in  catalytic  fast  pyrolysis  of 
biomass. 

(2) Microporous  structure  induces  diffusion  limitations  for  large 
molecules and promotes secondary reactions of oleﬁns, small 
oxygenates, and aromatic oxygenates, that are typical coke pre- 
cursors.  The  study  regarding  kinetic  diameter  of  the  desired 
product is required before tuning the porosity of acid catalysts. 
(3)  Single-step oxidative regeneration treatment might be an un- 
derlying reason for hot-spots due to the exothermic oxidation 
of cokes at high temperature. As a result, lower catalytic activ- 
ity and even permanent damage could occur through sintering 
and dealumination. A two- or multi-step regeneration process 
is suggested for restoring properties of spent catalysts. 

(4) The potentials of bifunctional catalysts for pyrolysis are widely 
studied, but very little research is found regarding metal loaded 
multi-functional catalysts. The development of multi-functional 
catalysts by impregnating metal or metal oxides on hierarchical 
catalysts could provide beneﬁts in the petrochemical industry. 

Declaration of completing interest 

The authors declare no competing ﬁnancial interest. 

Acknowledgment 

Financial  support  from  National  Natural  Science  Foundation 
of  China  through  contract  (Grant  no.  51776127)  is  greatly  ac- 
knowledged. In addition, Mr. Dominic Yellezuome, a Ph.D. student 
from  School  of  Agriculture  and  Biology,  Shanghai  Jiao  Tong  Uni- 
versity,  China,  is  greatly  acknowledged  for  his  correction  of  the 
manuscript. 

Author statement 

Ronghou Liu and Manobendro Sarker designed and wrote the 
review  paper.  Md.  Maksudur  Rahman  and  Chong  Li  assisted  in 
understanding and writing different reaction pathways over acid 
catalysts. Meiyun Chai and Nishu contributed in writing different 
complexities of acid catalysts in pyrolysis. Raphaëlle Cotillon con- 
tributed by proofreading and improving the language. Norman R. 
Scott played a key role with his valuable suggestions to design and
