Repository: Sithcighce/IgnisBenchmark

# 智能题库生成与评估系统

一个基于大模型的自动化题库生成系统，采用**双重资产积累**机制构建高质量题库。

## 核心特性

### 🎯 双重资产积累 (Dual Asset Accumulation)

系统采用创新的双数据库架构，实现题库资产的双向积累：

- **📚 错题库 (Benchmark Bank)**: 收集目标模型（如Qwen-8B）**答错**的题目，形成专门的挑战性benchmark
  - 文件: `data/benchmark_bank.jsonl`
  - 用途: 评估模型弱点、训练数据增强、能力边界测试
  - 包含: 题目数据 + 错误答案 + 判题结果

- **✅ 验证集 (Validation Set)**: 收集目标模型**答对**的题目，形成可靠的验证数据集
  - 文件: `data/validation_set.jsonl`
  - 用途: 模型性能验证、质量控制、Few-shot示例池
  - 包含: 高质量题目及标准答案

### � 自动化工作流

```
生成题目 (Gemini 2.5 Pro) 
    ↓
解答题目 (本地 Qwen-8B via LM Studio)
    ↓
智能判题 (Gemini 2.5 Flash)
    ↓
    ├─→ [答错] → 错题库 (含错误答案分析)
    └─→ [答对] → 验证集 (可用作Few-shot)
```

File: compliant/Tandem-catalytic-approaches-for-CO2-enriched-_2024_Progress-in-Energy-and-Co.txt (part 2 of 5)
Contents lists available at ScienceDirect
near future [89].

Different  studies  have  been  undertaken  to  assess  the  economic
viability of producing sustainable and renewable kerosene, which can
also be used as biofuel for the aviation industry. Dietrich and co-workers
evaluated three potential production routes, namely Biomass-to-Liquid,
Power-and-Biomass-to-Liquid,  and  Power-to-Liquid,  and  found  that
Biomass-to-Liquid had the highest investment cost at present. For the
most  promising  technology  from  a  sustainability  perspective,  Power-
and-Biomass-to-Liquid, the authors determined that the net production
costs  were  approximately  3  €/kg  (or  equivalent  to  2.16  $/L)  [90].
Another study found a minimum selling price of 2.32 $/L for this type of
product, which was the most expensive one in comparison with zeolite
cracking and hydro-processing [85]. An additional study regarding the
production of e-kerosene estimated the average e-kerosene production
costs in the United States and the European Union for the years 2030 and
2050  [91].  The  results  indicated  that  in  2030,  e-kerosene  production
costs could be approximately 1.43 $/L and 2.04 $/L for the United States
and  the  European  Union,  respectively,  and  could  reach  0.99  $/L  and
1.54  $/L  by  2050  for  the  United  States  and  the  European  Union,
respectively. These costs have been similarly predicted in other reports,
with a focus on e-fuel costs in general [92].

To  further  investigate  the  potential  economic  benefits  of  FT  via
tandem catalysis, it is noteworthy that, to the best of our knowledge,
only  one  study  has  been  conducted  on  the  economic  comparison  be-
tween  the  production  of  liquid  fuels  using  traditional  and  tandem
catalysis  methods  for  FT  [93].  The  study’s  results  showed  that  the
product obtained was not pure jet fuel, which is the most sought-after
product for SAFs in these conditions, but rather a mixture of gasoline
(C5–C10),  jet  fuel  (C8–C16),  and  Diesel  (C11–C22).  As  such,  the

ProgressinEnergyandCombustionScience103(2024)1011597

R. Blay-Roger et al.

Table 5
Tandem catalysts comparison in different packed-bed configuration approaches.

Catalyst

Approach

◦
T (

C)

p (MPa)

CO2–CO–H2

(cid:0) 1h
GHSV (L gcat

(cid:0) 1)

Conversion (%)

Selectivity (%)

FeNa
FeNa/SAPO
FeNa/HZSM5
FeNa/SAPO-11/HZSM5
FeNa/HZSM-5/SAPO11
FeNa/HZSM-5/SAPO11
FeNa
FeNa/HMOR
FeNa/HBEA
FeNa/HY
FeNa/HZSM-23
FeNa/HMCM-22
FeNa/HZSM-5 [27]
FeNa/HZSM-5 [160]
FeNa/HZSM-5 (300)
FeNa/HMCM-22
FeNa/HBeta
FeNa/HZSM5
FeK/Pt-Hbeta
FeK/Pt-Hbeta
FeK/Pt-Hbeta
Fe@NaZSM-5
Fe@HZSM-5
Fe/NaZSM-5
Fe/NaZSM-5
FeMn@HZSM-5

Multi-bed
Multi-bed
Multi-bed
Multi-bed
Multi-bed
Mixed-bed
Mixed-bed
Mixed-bed
Mixed-bed
Mixed-bed
Mixed-bed
Mixed-bed
Mixed-bed
Mixed-bed
Mixed-bed
Multi-bed
Multi-bed
Multi-bed
Multi-bed
Multi-bed
Multi-bed
Core-shell
Core-shell
Mixed-bed
Multi-bed
Core-shell

320
320
320
320
320
320
320
320
320
320
320
320
320
320
320
320
320
320
300
325
350
300
300
300
300
320

3
3
3
3
3
3
3
3
3
3
3
3
3
3
3
3
3
3
3
3
3
1
1
1
1
2

a Gasoline fraction includes C11+ hydrocarbons.

1-0-3
1-0-3
1-0-3
1-0-3
1-0-3
1-0-3
1-0-3
1-0-3
1-0-3
1-0-3
1-0-3
1-0-3
1-0-3
1-0-3
1-0-3
1-0-2
1-0-2
1-0-2
1-0-3
1-0-3
1-0-3
0-1-2
0-1-2
0-1-2
0-1-2
0-1-2

(cid:0) 1

(cid:0) 1

(cid:0) 1

(cid:0) 1

(cid:0) 1

(cid:0) 1

(cid:0) 1 mol
(cid:0) 1 mol
(cid:0) 1 mol
(cid:0) 1 mol
(cid:0) 1 mol
(cid:0) 1 mol

6 g h
6 g h
6 g h
6 g h
6 g h
6 g h
4
4
4
4
4
4
4
4
4
4
4
4
5
5
5
2.4
2.4
2.4
2.4
3

33
36
34
31
36
36
34
34
35
34
34
35
34
34
33
26
26
26
20
30
39
30
60
88
83
52

CH4

C2–C4

C5–C11

C11+

9
7
7
9
9
10
11
10
10
10
11
11
8
8
8
8
9
6
9
9
9
18
34
39
41
18

29
20
16
18
23
19
49
46
45
41
38
31
25
18
23
10
11
16
25
27
31
29
31
32
28
19

62
71
76
72
68
66
38
42
44
48
51
57
64
73
67
82a
80a
78a
16
28
32
53
35
29
30
63

<1
2
1
1
1
5
2
2
1
2
1
1
3
1
1

16
16
10
<1
<1
<1
<1

Ref

[156]
[156]
[156]
[156]
[156]
[156]
[209]
[209]
[209]
[209]
[209]
[209]
[209]
[209]
[209]
[215]
[215]
[215]
[155]
[155]
[155]
[220]
[220]
[220]
[220]
[221]

conclusions drawn from the study may be subject to change if the target
product is SAFs, but they can still provide valuable insights into the main
economic challenges that need to be addressed. In general, the authors
of the study concluded that there were no economic advantages at the
current  green  hydrogen  prices.  However,  the  detailed  analysis  con-
ducted  revealed  several  specific  conclusions  that  can  be  helpful  in
technical optimizations. For instance, the study found that the equip-
ment costs for FT tandem catalysis were slightly lower than those for
traditional FT (approx. 9 %). This was due to a lower requirement for
compressors and heat exchangers. However, the total capital investment
per unit of final product was greater for tandem catalysis because the
process’s productivity was lower. This is a crucial finding as it suggests
that advanced catalysis could be used to improve the productivity of the
tandem catalysis process and thus reduce its overall costs. The study also
found that the annual production costs for the tandem catalysis route
were slightly lower than those for traditional FT (91.82 $M vs 95.41 $M
in  the  study’s  case).  These  annualized  operating  costs  showed  that
hydrogen  production  accounted  for  approximately  70  %  of  the  total
costs. This highlights the need for technical optimization of hydrogen
consumption  in  the  tandem  catalysis  process  to  significantly  reduce
overall costs and make its selling prices more competitive.

In conclusion, the current market analysis suggests SAFs are still not
economically  viable.  However,  with  the  pressing  need  to  address  the
issue of climate change and reduce CO2 emissions, there is a possibility
for improvement in the medium term. The advancement of FT-processes
through the integration of new technologies, such as tandem catalysis,
has the potential to decrease the cost of the overall process and facilitate
the growth of SAFs and high energy density biofuels. This development
should  be  supported  by  a  strong  policy  framework,  including  stricter
carbon  taxes,  to  drive  the  transition  towards  a  more  sustainable  and
green  transportation sector, powered exclusively by  sustainable fuels.
Additionally,  as  the  demand  for  renewable  fuels  and  chemicals  in-
creases,  there  is  a  need for  scalable  production  processes  that can  be
implemented at commercial scale.

Beyond the catalyst’s formulation, the reactor design also plays a key
role  to  ensure  high  performances.  FTS  and  hydrocracking  (HC)  tech-
nologies typically rely on standalone reactors with large volumes which

are limited to stationary applications within the oil and gas sector. The
lab-scale  integration  of  FTS  and  hydrocracking  in  a  single  micro-
structured reactor with integrated catalyst represents a step ahead to-
wards process simplification and intensification with evident impact in
biofuel  processing  technologies.  This  opens  new  horizons  in  reaction
engineering and reactor design to selectively control the FTS reaction
path  by  exploring  microchannel  reactors  as  a  disruptive  innovative
technology for integrated FTS and hydrocracking. Together with a new
family of advanced multifunctional catalysts, overcoming the limits of
the conventional ASF distribution higher conversion to target interme-
diate chain length hydrocarbons for liquid fuels (e.g., C10–C20), can be
achieved  (see  section  4.2).  Thus,  implementing  both  reactions  in
microchannel systems  will improve  heat and  mass transfer  properties
and  will  facilitate  optimum  catalyst  conditions  perhaps  leading  to  a
revolutionary strategy for direct FTS of liquid fuels from bio-syngas.

The versatility of the microchannel reactor technology and its simple
scalability due to their modular nature maximize the flexibility of our
conceptual approach to deliver heavy transport biofuels (HTB). Such a
flexible  approach  rules  out  the  limitations  of  rigid  fixed  bed  reactor
designs  which  are  heavy,  bulky  and  non-optimal  in  the  biomass  pro-
cessing scenario where in situ processing to avoid transportation cost is
essential.  Beyond  the  technical  advantages  of  microchannel  reactors,
their simplified scalability makes them ideal for distributed productions
and essential for delocalized and seasonal applications as for example
residues  in  farming  and  rural  scenarios  where  biomass  availability
fluctuates.

In this sense, this concept takes a forward-thinking vision by offering
a novel route in which biomass/bio-residues are processed in situ at the
source  production  point.  In  other  words,  this  pursues  in  situ  energy
intensification of the bio-feedstock to produce HTB avoiding extra CO2
emissions  ascribed  to  biomass/bio  residues  transport  to  biorefineries.
The latter is crucial to ensure techno-economic viability of biofuels for
heavy transport such as SAFs. Indeed, our market analysis indicates that
these green fuels are not always economically appealing in the current
scenario and progress in FTS technologies are deemed urgent to push
forward  SAFs  commercialization  at  large  scale  to  decarbonize  the
aviation sector.

ProgressinEnergyandCombustionScience103(2024)1011598

R. Blay-Roger et al.

4. From biosyngas to biofuels through tandem catalysis

Utilizing a bottom-up strategy for synthetic fuel production requires
employing suitable starting molecules whose chemical nature provides
the  necessary  reactivity  to  produce  fuel  through  chemical  processes.
Obtaining these reactive molecules (historically CO and H2, and recently
added CO2) requires a constant, reliable, and vast supply of raw mate-
rials. Natural gas and coal have played this role in the historical supply
of these materials due to their abundance and well-known chemistry.
However,  since  their  reserves  are  finite,  exploring  other  alternatives
such as biomass becomes more attractive.

Biomass is a promising replacement for coal and gas. This resource
consists mainly of complex organic matter. Due to its relatively short life
cycle  (compared  to  gas  and  coal),  biomass  can provide  the  necessary
reactants through appropriate processing. The processing is dependent
on  its  composition,  but  in  general,  it  is  necessary  to  break  down  the
polymeric  chains  that  make  it  up  using  both  chemical  methods  (e.g.,
gasification,  pyrolysis)  and  biological  methods  (e.g.,  digestion)  [94].
After treatment, bio syngas is obtained (a major mixture of CO, CO2, and
H2). The quality of this bio syngas has a significant impact on the pro-
duction of the final fuel (see section 4.2), and it is often necessary to
adjust the amount of H2 prior to its use in FTS to ensure the quality of the
final fuel.

It  is  common  practice  to  assume  that  biosyngas  undergoes  a  pre-
conditioning step aimed at enriching the biosyngas in H2  or reducing
the amount of H2 required for processing [95]. This is because streams
derived from biofeedstocks typically contain low levels of H2. Conven-
tional strategies include either reducing the carbon content in biosyngas
or enriching H2 via an external supply [96]. In practice, reducing the
carbon  content  is  not  often  used  because  the  goal  is  to  maximize
resource utilization. The most common approach involves introducing
additional  H2  to  balance  the  H2:CO2  ratio  to  a  suitable  level,  which
makes incorporating electrolyzers into these plants for in situ H2  pro-
duction an attractive option.

Regardless  of  the  approach,  additional  facilities  are  generally
required for this pre-conditioning step, such as reactors that perform the
Reverse  Water  Gas  Shift  (i.e.,  RWGS)  reaction.  However,  adding  an
additional  reactor to  conduct RWGS increases production costs, espe-
cially if could be avoided. Therefore, we believe minimizing biosyngas
conditioning steps to improve the process’s atom economy (see section
3) is a key point to enhance its overall competitiveness. As a result, we
differentiate between three routes for hydrocarbon production through
FTS. The traditional route, which utilizes pure syngas (CO/H2) (Eq. (1)),
the mixed route, employing variable bio syngas (CO2/CO/H2) (Eq. (1)
and Eq. (2)), and the most ambitious route, directly utilizing CO2 and H2
(Eq. (2)).

nCO + (2n + 1)H2⟶CnH2n+2 + nH2O
ΔH0 = (cid:0) 166 kJ mol

(cid:0) 1

nCO2 + (3n + 1)H2⟶CnH2n+2 + 2nH2O
ΔH0 = (cid:0) 128 kJ mol

(cid:0) 1

Eq.1

Eq.2

Of the three possible routes, the last two are the most interesting due
to the chemical and technical challenges they entail. Adding CO2  as a
reactive molecule introduces an additional reaction to work with (i.e.,
RWGS) and presents a handicap for the catalyst. The catalyst must not
only conduct the production of hydrocarbons through FTS but also must
perform a previous stage of transforming CO2 into CO. Furthermore, in
line  with  intensifying  processes,  the  subsequent  upgrading  treatment
should also be performed in the catalyst to align with current energy
interests.

Tandem catalysis is a subcategory of one-pot reactions which com-
bines  multiple  reactions  within  a  single  reactor  [97].  The  concept  of
one-pot  synthesis  is  addressed  to  integrate  appropriate  synthetic  and
catalytic  steps  into  a  unified  process,  thereby  transforming  a  reagent
into  a  final  product.  Tandem  catalysis  of  readily  available  substrates,

such as carbon dioxide, into valuable products represents an effective
approach to  reducing the  cost and  environmental impact  of  chemical
processes by eliminating the need for time-and money-consuming sep-
aration and purification processes [98].

However, the design of selective tandem catalytic reactions repre-
sents  a  great  challenge  due  to  the  requirement  for  different  types  of
catalytic sites and the need to strictly follow a predetermined reaction
sequence. In the synthetic fuel industry, tandem catalysts can centralize
hydrogenation,  polymerization,  and  upgrading  processes,  which  are
typically conducted in separate facilities under specific operating con-
ditions.  When  designing  a  new  tandem  catalyst  for  fuel  production,
several factors like the desired fuel, the suitable Fischer-Tropsch active
phase (e.g., iron, cobalt, ruthenium, rhodium, or nickel), the upgrading
phase  (e.g.,  zeolites,  structured  supports,  metal-organic  frameworks,
metal oxides), the use of promoters, the agreement between operating
conditions, the design approach (e.g., multi-bed, mixed bed, pellet, or
core-shell), and the catalyst cost must be taken into consideration.

4.1. Understanding the tandem catalyst: economic aspects

governing

Tandem  catalysis  is  aligned  with  two  attractive  and  current  eco-
nomic concepts that fit well within the emerging bioeconomy landscape.
The first is ’atom economy,’ a term coined by Trost in the 1990s, which
emphasizes the need for new synthetic methods to incorporate all ma-
terials used in the process to create the final product  by utilizing the
cleanest reaction conditions, thus avoiding byproducts and producing
the target molecule [99]. Therefore, the goal is to produce the target
molecule with maximum efficiency and minimum waste, hence maxi-
mizing the ’atom economy’ of the reaction. This approach is crucial in
sustainable chemistry, reducing the environmental impact of chemical
synthesis. The atom economy in a Fischer-Tropsch process is evaluated
through the selectivity achieved in the overall process. In other words, it
measures  how  many  of  the  reactive  molecules  end  up  forming  the
desired product (i.e., fuels) [100]. However, improving the atom econ-
omy of a Fischer-Tropsch process is complicated due to the statistical
limitations
the
Anderson-Schulz-Flory  (ASF)  distribution,  see  section  4.2).  The  only
way to enhance the atom economy of the Fischer-Tropsch process is by
selectively diverting this statistical limitation (breaking the ASF distri-
bution),  being  tandem  catalysis  an  attractive  solution.  The  second
concept is ’step economy,’ introduced by Wender in the 2000s, which
focuses on minimizing the number of reaction steps to produce the target
molecule, thus reducing the cost, development time, effort, separation,
environmental  impact,  and  execution  time  [101].  By  minimizing  the
number of steps, the overall efficiency and sustainability of the chemical
synthesis process are improved, utilizing less resources and materials,
with  fewer  by-products.  However,  improving  the  step  economy  of  a
traditionally multi-stage process is challenging. As shown, transitioning
to reactive streams with CO2 loading adds an initial step of conversion to
CO, and from a holistic process perspective, subsequent refining steps (e.
g., cracking, oligomerization, and isomerization) are often required to
obtain suitable fuel. This, once again, underscores that intensifying these
stages into a single tandem catalysis step has the potential to enhance
the step economy of the process.

(described

process

the

by

Recently,  the  economic  feasibility  of  a  conventional  multi-reactor
plant  was  compared  to  a  one-pot  plant  using  CO2  and  green  H2  as
starting molecules [93]. On the one hand, the one-pot process showed a
reduced  wax  content  while  an  increased  iso-paraffin/n-paraffin  ratio
(1.4  compared  to  0.3),  thereby  improving  the  octane  number  of  the
produced fuels. Furthermore,  the  cost of  equipment was  lower  in the
one-pot (18.3 $M compared to 20.1 $M) process as fewer facilities were
required (e.g., membranes, compressors, and heat exchangers). On the
other hand, the one-pot process often exhibited lower productivity and
higher hydrogen consumption. These two points were pointed out as the
bottleneck of the process. However, it is expected that the cost of green
hydrogen will decrease in the coming years, which could tilt the balance

ProgressinEnergyandCombustionScience103(2024)1011599

R. Blay-Roger et al.

towards  the  one-pot  process.  Furthermore,  an  improvement  in  the
selectivity of the products through a new generation of nanoengineered
tandem  catalysts  could  position  the  one-pot  process  above  the
multi-stage approach [102].

For  the  design  of  these  catalysts,  it  is  crucial  to  consider  which
element will be the cornerstone of the catalyst. In this context, the cost of
this element often becomes a limiting factor when designing such cat-
alysts. An appealing composition involves using a combination of metals
suitable for hydrogenating CO2 into hydrocarbons (e.g., Ru, Rh, Ni, Co,
or Fe) and incorporating elements capable of upgrading the produced
hydrocarbons  (e.g.,  zeolites  or  metal  organic  frameworks).  Presently,
FTS  catalysts  mostly  employ  iron  and  cobalt.  While  ruthenium  and
rhodium are active metals in the reaction, their limited availability, high
cost  [103],  and  restricted  applicability  make  them  more  suitable  as
model  catalysts  for  laboratory-scale  studies  rather  than  for  industrial
applications  [104,105].  Nickel,  on  the  other  hand,  is  much  cheaper
[103]  than  ruthenium  and  rhodium  but  tends  to  over-hydrogenate,
making  it  ideal  for  producing  short-chain  saturated  hydrocarbons  (e.
g., methane) but less effective in building complex hydrocarbon chains.
As a result, its use in FTS is typically limited to a promoting role. Cobalt
and iron, with their ability to construct complex hydrocarbons, along
with  their  reasonable  cost  [103]  and  wide  availability,  form  the
cornerstone  of  FTS  catalysts,  rendering  them  crucial  for  the  process
[106]. Co-based metal oxides with lower water gas shift (WGS) activity
have been investigated by integrating with zeolite for syngas to hydro-
carbons  technology  in  which  significant  cobalt-zeolite  interaction
contributed efficiently to enhance the catalyst behaviour towards C6+
selectivity. However, when the cobalt-based metal oxides are integrated
◦
with HZSM-5 molecular sieves and operated at >300
C temperature, a
larger part of CH4 is produced as an undesired product [107,108]. In this
situation,  the  enhanced  hydrogenation  activity  at  High-Temperature
Fischer  Tropsch  (HTFT)  could  not  be  appropriate  to  integrate  with
HZSM-5 for SAFs process. Therefore, the higher cracking temperature of
HZSM-5 at 400
C and a different activity temperature of metal oxides
needs  the  efficient  exploration  of  the  optimal  process  parameters  to
solve  the  problem  of  temperature  mismatch.  Alternatively,  Fe-based
catalysts  have  been  much  explored  in  tandem  catalysis  for  their
abundancy,  thermal  stability,  lower  cost,  and  elevated  temperature
operation that favours the production of olefins with very lower selec-
tivity to paraffins. Since, among the two, iron-based catalysts offer better
performances in RWGS than cobalt-based ones, and coupled with their
lower  cost,  they  emerge  as  the  top  candidate  for  designing  tandem
catalysts,  solidifying  their  dominant  role  in  the  emerging  sustainable
and circular fuel scenario.

◦

Regarding  the  upgrading  of  the  products,  zeolites  have  a  fruitful
industrial  history  due  to  their  cost-effectiveness,  performance,  and
design. Zeolites are extensively used catalysts for hydrocarbon modifi-
cation due to their acidic properties (e.g., a combination of Brønsted and
Lewis centres) and high specific surface area (>100 m2/g). Additionally,
they can operate under pressure without collapsing and in humid en-
vironments. On the other hand, other porous materials such as MOFs
exhibit  interesting  characteristics  such  as  easy  tunability  of  acid  sites
strength and the richness of the organic structure in MOFs may tune the
properties  that  may  pose  this  material  appealing  for  the  tandem
formulation [109]. Their high versatility in terms of structural design
allows  for  the  fabrication  of  MOFs  with  a  very  selective  reticular
chemistry towards a specific product. These features make their imple-
mentation in the tandem catalyst formulations of interest, if issues of
thermal  stability,  pressure,  humidity,  and  cost  can  be  overcome.  An
interesting  approach  to  these  materials  is  their  coordinated  use  with
zeolites,  seeking  to  reinforce  the  over  cracking  problems  common  in
zeolites, using the light products produced as reactants for oligomeri-
zation [110]. However, it is typically emphasized that the use of MOFs in
these  types  of  processes  is  still  very  immature  and  considerable  ad-
vancements must be made for their progressive application.

4.2. Understanding the tandem catalyst: Biosyngas evolution on the
surface

The conversion of biosyngas on the surface of the tandem catalyst is a
complex  process.  However,  the  mechanism  of  forming  the  target  hy-
drocarbon can be divided into at least three reaction stages and three
transport stages. Fig. 6 illustrates the main reaction stages and provides
an  overview  of the  entire process.  Briefly,  the  process starts  with the
activation of the reactants (i.e., CO2, CO, and H2) on the iron surface. The
ease with which these reactive molecules are activated depends on the
nature of the metals involved, the characteristics of the reactants, and
the surface crystallography. The activation of CO2 is particularly chal-
lenging  because  the  strong  C–O  bonds  need  to  be  broken  in  favor  of
forming new C–H bonds. After the reactants are activated, the RWGS
converts CO2 into CO. The CO produced or present in the biosyngas then
undergoes polymerization to produce a distribution of hydrocarbons (i.
e., syncrude). At this stage, the hydrocarbons migrate to the upgrading
centres, typically facilitated by zeolites. The migration of syncrude from
the  iron  surface  to  the  zeolite  is  a  key  step  because  excessively  long
hydrocarbons  can  compromise  system  integrity  due  to  their  high  vis-
cosity and low mobility. Thus, designing an appropriate catalyst archi-
tecture  is  crucial  to  ensure  efficient  transport  [111].  Once  in  the
upgrading  centres,  the  hydrocarbons  undergo  cracking,  oligomeriza-
tion, and isomerization reactions to yield the target product. Alongside
this main pathway, side reactions occur (e.g., methanation, coke depo-
sition,  the  Boudouard  reaction),  and  the  reactants  must  undergo  an
entropically unfavorable phase change (i.e., from gas to liquid), making
the reaction mechanism highly complex.

A detailed view of the mechanism begins with the activation of the
reactants on the surface. The activation of H2 on metal surfaces usually
means the dissociation of H2  into atomic H* species, which are highly
active for hydrogenation reactions. From the electron viewpoint, the H2
bonding (1σ) and antibonding (1σ*) orbitals shift and broaden as they
approach the iron surface, then the electron transfer from the metal to
the H2  occurs [112]. As it drops, the Fermi energy electrons begin to
populate the orbital, eventually weakening and breaking the H2  bond,
while the metal-H bonds become stronger [113]. However, not all the
exposed faces of the catalyst can conduct this activation process due to a
lack  of  orbital  overlap.  This  results  in  a  lower  content  of  H2  on  the
surface and, consequently, to the hydrocarbon growth. The abundance
of H* on the surface can be adjusted by using promoters that boost the
activation process (e.g., Pt, Pd, Cu, Ni) or those that hinder it (e.g., Na,
K) [114,115].

The  activation  of  CO2  or  CO  on  the  catalyst  surface  occurs  in  the
same way as H2. The occupation of the anti-bonding orbitals of these
molecules is necessary to weaken the bonds [116]. Wang and co-workers
have found that the d-band of transition metals plays a significant role in
the CO2  adsorption process. The interaction between the d orbitals of
iron atoms and the antibonding orbitals in CO2 leads to the formation of
δ(cid:0)
species, which eventually decomposes into CO with the
anionic CO2
assistance of H* species [117]. The better the interaction between the
antibonding orbitals in CO2 (2π*) with d orbitals from iron, the higher
the antibonding behaviour in the CO2 bonds, leading to a more efficient
activation. However, the significant amount of chemical energy stored
in  the  bonds  of  these  molecules  can  make  their  cleavage  into  atomic
species  not  the  most  energetically  viable  option,  leading  to  different
mechanistic pathways that explain how these molecules evolve on the
catalyst surface. Therefore, two different pathways are usually distin-
guished for CO2 activation. The first is through a redox mechanism [118,
119]. In this mechanism, the reduced iron on the surface (e.g., Fe2+
) is
oxidized by CO2, resulting in an oxidized iron species (e.g., Fe3+
) and CO
adsorbed on the surface. This mechanism is particularly viable in iron
catalysts promoted with metals that assist in its redox regeneration (e.g.,
Cr,  Cu).  The  second  route  is  an  associative  mechanism  in  which  the
adsorbed  reactants  on  the  surface  help  in  the  activation  of  CO2.  This
happens  through  the  formation  of  reaction  intermediates  (e.g.,

ProgressinEnergyandCombustionScience103(2024)10115910

R. Blay-Roger et al.

Fig. 6. Different steps involved during biosyngas hydrogenation in a tandem catalyst. Blue balls represent hydrogen, red balls represent carbon, and black balls
represent oxygen.

carbonates, formates, carbonyl, and carboxyl) that progressively reduce
the high energy associated with C–O bonds [120,121]. This mechanism
is often viable in iron catalysts promoted with alkali metals or metals
with  limited  redox  chemistry  (e.g.,  Na,  K,  Al)  [122].  In  the  complex
surface  of the  tandem  catalyst during  the  reaction, distinguishing  be-
tween  one  mechanism  and  the  other  is  challenging.  However,  it  is
reasonable to think that both mechanisms can occur simultaneously due
to the well-known dynamic nature of the surface in the FTS reaction.
Due to the need to reduce and oxidize iron during the redox mechanism,
this pathway may be restricted to highly dynamic regions around the
redox promoters. In other areas where iron is isolated or with other types
of promoters, the associative mechanism may have a greater influence,
even allowing for the progressive evolution of iron oxide towards active
carbides in FTS. Excellent studies discussing the different CO2 activation
mechanisms can be found elsewhere [123–126].

The activation of CO can occur through two mechanisms. The first is
a dissociative pathway known as the ’carbide mechanism’ [127]. This
involves the adsorption of CO on the catalyst surface and its complete
dissociation  into  adsorbed  atomic  species  that  eventually  react  with
other  species  on  the  surface,  leading  to  chain  growth.  The  other
pathway, known as the ’oxygenate mechanism,’ involves assisted pro-
cesses in which the adsorbed CO progressively weakens the C–O bond to
form C–H, C–C, and O–H bonds [128]. Once again, distinguishing be-
tween one pathway and the other on the surface of the tandem catalyst is
very  complicated.  The  presence  of  promoters  on  the  surface  and  the
operating conditions often favor one adsorption route over the other.

On  the  surface,  the  production  of  hydrocarbons  occurs  through  a
polymerization  mechanism  (FTS)  of  adsorbed  species  (e.g.,  CH,  CH2,
CH3) typically on iron carbides [128]. The reactive nature of synthesis
gas  alters  the  surface  of  the  iron  catalyst,  leading  to  a  dynamic

distribution  of  oxides,  carbides,  and  metals  (see  section  4.3).  The
coupling between the CHx monomers is assisted by the iron carbides on
the  surface,  leading  to  a  hydrocarbon  distribution  (Wn)  that  can  be
statistically described by the ASF distribution (Eq. (3)) [129]. The hy-
drocarbon distribution depends on the ratio between the production of
chain  growth  monomers  (CH2  and  CH),  denoted  as  rg,  n,  and  the
termination monomers (CH3), denoted as rt, n. This ratio, defined as the
chain  growth  probability  (αn),  provides  insight  into  the  system’s
growing behaviour (Eq. (4)):

Wn = n(1 (cid:0) α)2 αn(cid:0) 1
)(cid:0) 1
(cid:0)

αn = rg,n

rg,n + rt,n

(Eq. 3)

(Eq.4)

A high α value suggests a dominant growing behaviour, while a low α
value reveals a dominant termination behaviour [130]. Fig. 7 illustrates
that even with the adjustment of the chain growth probability to its most
efficient  value,  a  broad  range  of  products  will  be  obtained.  Light  hy-
drocarbons are selectively produced when α values are between 0 and
0.65, while heavy waxes are produced when α values are between 0.9
and 1. Values between 0.65 and 0.9 do not guarantee tight selectivity
towards the fuel range, but both light hydrocarbons and heavy waxes
will be coproduced in high quantities. This issue renders selective hy-
drocarbon  production  impossible  on  a  conventional  catalyst  (always
limited by the ASF distribution). Where, the carbon number distribution
of the product following the ASF distribution law would roughly result
in the highest selectivity of products limited to C2–C4 58 %, C5–C11 48
%, C8–C16 41 %, and C10–C20 40 % [131]. However, up to this point,
the  tandem  cooperation  of  zeolite  with  the  iron  phase  has  not  been
considered. The inclusion of zeolite alongside the iron phase aims not
only at intensifying a subsequent industrial process but also at breaking

ProgressinEnergyandCombustionScience103(2024)10115911

R. Blay-Roger et al.

cyclization)  at  the  acidic  sites.  This  enhancement  of  intermediates
conversion with multiple functions can accurately optimize the product
distribution by shifting the equilibrium towards the forward direction
that could also increase the reaction conversion.

The cracking process enables the conversion of the produced waxes

into lighter hydrocarbons within the fuel range.

The ease with which the hydrocarbon cracks in the zeolite depends
on the nature of the wax itself (whether it is aliphatic or olefinic). The
conversion of aliphatic waxes over zeolites is a challenging process due
to their low reactivity, which requires the presence of highly acidic sites
for protonation and the formation of pentacoordinated carbocation in-
termediates  that  undergo  α-scission  to  yield  shorter  hydrocarbons
(Fig. 8). On the other hand, the conversion of olefinic waxes is a more
facile  process,  with  the  double  bond  easily  protonated  to  form a  car-
bocation intermediate that undergoes α-scission to produce shorter hy-
drocarbons (Fig. 8). The nature of the products resulting from cracking is
dependent on two factors: the probability of encountering an acid site
while  entering  the  zeolite,  and  the  length  of  the  carbon  chain  [132].
Research has demonstrated that wider pores in zeolites result in lower
rates of cracking, as the chance of hydrocarbons encountering an acid
site is reduced. Conversely, narrower pores in zeolites lead to a higher
likelihood of encountering an acid site, resulting in higher cracking rates
and  narrower  ranges  of  hydrocarbon  products.  This  relationship  has
been studied in catalytic cracking on HY and HZSM-5 by Shashikant and
co-workers,  and  by  Abbot  and  co-worker,  and  was  confirmed  by
Kyong-Hwan  Lee  in  the  study  of  wax  cracking  on  HY,  HZSM-5,  and
HMOR [133,134].

The oligomerization process allows the combination of short-chain
hydrocarbons to form longer chains. This process involves the forma-
tion  of  a  carbocation  that  enlarges  the  chain  via  the  Whitmore-
carbocation  mechanism.  Briefly,  the  protonation  of  the  alkene

Fig. 7. Anderson-Schulz-Flory distribution.

the ASF distribution [129]. This breakthrough is achieved through the
acidic functionality that zeolite provides to the tandem catalyst, allow-
ing for the cracking of excessively long hydrocarbons (waxes) and oli-
gomerizing the excessively small ones (C2–C4). A tandem catalyst is the
combination  of  a  FT  catalyst  and  a  molecular  sieve  catalyst.  In  this
system,  the  generated  intermediates  on  the  FT  phase  could  be  subse-
quently adsorbed on zeolite surface and diffused through its pores upon
the integration of FT catalyst with molecular sieve (zeolite) in a series of
isomerization,  polymerization,  and
several  reactions  (cracking,

Fig. 8. Processes conducted in the tandem catalyst with emphasis on the zeolite. Brønsted sites are acidic sites that are formed by the presence of protons (H
) on the
zeolite framework. These sites are responsible for acid-catalysed reactions such as cracking, isomerization, and alkylation. Lewis sites are electron-deficient being
responsible for the activation of molecules through coordination to the metal cations. Lewis sites are particularly important for catalytic reactions that involve polar
or unsaturated molecules, such as oxidation, hydrogenation, and polymerization.

+

ProgressinEnergyandCombustionScience103(2024)10115912

R. Blay-Roger et al.

produces a carbocation which may suffer all the side reactions associ-
ated with such chemistry. Then the carbocation formed is oligomerized
with  another  alkene  attracted  by  the  electron-rich  double  bond,  pro-
ducing another carbocation that is still capable of further alkene addi-
tion  as  well  as  the  side  reactions.  In  the  temperature  range  of
200–300
C, there is a transition from kinetically limited to thermody-
namically  controlled  oligomerization  on  zeolites,  the  temperature  at
which  the  transition  occurs  being  determined  by  the  activity  of  the
catalyst [135]. Among the zeolites which can conduct these reactions,
the ZSM-5 has shown good results towards the production of fuels [136,
137].

◦

The isomerization process may adjust the properties of alkenes and
alkanes,  particularly  in enhancing  the  production  of  branched  hydro-
carbons, which directly impacts the quality [138]. The reaction pathway
for paraffins includes an additional step compared to that of olefins. A
prior dehydrogenation step is required to form a reactive olefin. Once
dehydrogenated,  the  isomerization  reaction  occurs  via  a  protonated
cyclopropane intermediate. The double bond is protonated, and a car-
bocation is formed, which evolves toward a more stable carbocation by
rearrangements in the structure [139]. The pore size of the zeolite plays
an  important  role  in  determining  the  selectivity  of  the  reaction,  with
smaller  pore  openings  resulting  in  higher  selectivity  for  methyl
branched hydrocarbons. On the other hand, larger pore sizes and large
cavities  tend  to  produce  bulky  ethyl  and  propyl  branched  isomers.
Studies have shown that the structural properties of zeolites significantly
impact the isomerization reaction. For instance, Soualah and co-workers
found that larger pores facilitate the diffusion of reactants and provide a
suitable environment for isomerization reactions, based on their study of
different zeolite families (BEA, MWW, and MFI) [140]. Similarly, Cheng
et  al.  found  that  larger  channel  sizes  lead  to  improved  isomerization
reactions [141].

4.3. Understanding the tandem catalyst: iron active sites

The existence of different iron-active species in the tandem process
makes the role of each species in different hydrogenation processes a
topic  of  interest  among  researchers.  General  assumptions  have  been
made  in  this  regard.  It  is  widely  accepted  that  iron  carbides  (e.g.,
χ-Fe5C2, ε-Fe2.2C, ε-Fe2.5C, Fe7C3, θ-Fe3C) are the active phases for FTS
while iron oxides (e.g., Fe3O4, FeO) are the active ones in RWGS. To
obtain activity in both reactions, an equilibrium between oxidized and
carburized phases must be achieved. The iron surface, when in contact
with  such  a  reactive  atmosphere  like  the  biosyngas  one,  is  unable  to
maintain a stable composition, leading to a dynamic evolution of the
catalyst surface. While these assumptions are generally accepted, iron
carbides  also  exhibit  activity  in  RWGS  [142],  whereas  iron  oxides
typically  show activity only  in RWGS.  It is  likely that since  the  poly-
merization process occurs exclusively on the carbide (which is slower
than RWGS), the chemical activity of the carbide is preferential towards
FTS.

The H ̈agg carbide (χ-Fe5C2), ε-carbides (ε-Fe2.2C and ε-Fe2.5C), and
Fe7C3 are considered active phases in FTS. The formation and nature of
each  carbide  is  highly  dependent  on  the  working  temperature.  H ̈agg
◦
carbide (χ-Fe5C2), is preferably formed at high temperatures (>300
C)
while ε-carbides (ε-Fe2.2C and ε-Fe2.5C), are formed at low temperatures
(<300
C).  The  coexistence  of  different  iron  carbides  under  reaction
conditions has usually hindered the identification of active and inactive
phases [143]. In this sense, only a handful of authors have succeeded in
synthesizing single carbide phases to elucidate their activity, and these
have  not  been  fully  studied  even  after  a  hundred  years.  Yang  and
co-workers  successfully produced isolated Haag carbide nanoparticles
through a wet-chemical process, which exhibited excellent CO conver-
sion to hydrocarbons and confirmed the active role of Haag carbide in
FTS [144]. On the other hand, ε-carbides (ε-Fe2.2C and ε-Fe2.5C) are also
considered  active  in  the  FTS.  The  activity  of  ε-carbides  has  been
explored by Xu et al. confirming a dominant role of this species in the

◦

lower  temperature  range  [145].  Wezendonk  and  co-workers  studied
