Repository: Sithcighce/IgnisBenchmark

# 智能题库生成与评估系统

一个基于大模型的自动化题库生成系统，采用**双重资产积累**机制构建高质量题库。

## 核心特性

### 🎯 双重资产积累 (Dual Asset Accumulation)

系统采用创新的双数据库架构，实现题库资产的双向积累：

- **📚 错题库 (Benchmark Bank)**: 收集目标模型（如Qwen-8B）**答错**的题目，形成专门的挑战性benchmark
  - 文件: `data/benchmark_bank.jsonl`
  - 用途: 评估模型弱点、训练数据增强、能力边界测试
  - 包含: 题目数据 + 错误答案 + 判题结果

- **✅ 验证集 (Validation Set)**: 收集目标模型**答对**的题目，形成可靠的验证数据集
  - 文件: `data/validation_set.jsonl`
  - 用途: 模型性能验证、质量控制、Few-shot示例池
  - 包含: 高质量题目及标准答案

### � 自动化工作流

```
生成题目 (Gemini 2.5 Pro) 
    ↓
解答题目 (本地 Qwen-8B via LM Studio)
    ↓
智能判题 (Gemini 2.5 Flash)
    ↓
    ├─→ [答错] → 错题库 (含错误答案分析)
    └─→ [答对] → 验证集 (可用作Few-shot)
```

File: compliant/Tandem-catalytic-approaches-for-CO2-enriched-_2024_Progress-in-Energy-and-Co.txt (part 3 of 5)
Contents lists available at ScienceDirect
both  carbides  showing  comparable  normalized  activities  but  saw  dif-
ferences  in  selectivity  [146]. The results  revealed  that ε-carbides had
higher hydrogenation ability than the H ̈agg carbide, leading to higher
methane content and  shorter chains. The study of Fe7C3  is  desired to
explain its role in FTS but it has only been isolated and tested by theo-
retical calculations [147,148]. Experimentally, the synthesis of enriched
Fe7C3  phases is complicated as it appears escorted by other active car-
bide phases that hide their role in FTS. Furthermore, it is formed after a
long reaction time at high temperatures and high pressures handicap-
ping its research. Chang and co-workers achieved the synthesis of the
Fe7C3 with others under a rigorous kinetic and thermodynamic control
over  iron-supported  catalysts  [149].  However,  it  seems  that  only
silica-supported catalysts allow the Fe7C3  phase after a long period on
stream. Therefore, the in-depth mechanism of Fe7C3 formation and key
factors  need  to  be  further  studied.  The  role  of  other  carbides  as
cementite  (θ-Fe3C)  is  controversial.  Traditionally  it  was  considered  a
spectator  carbide.  The  cementite  is  dominant  in  deactivated  catalysts
increasing  the  general  belief  that  it  is  inactive  or  a  spectator  carbide
[149,150]. Nevertheless, recent studies have demonstrated its low ac-
tivity but superior stability to other active carbides [151].

An in-depth study conducted by Jie Zhu and co-workers evidenced
the dynamic structure of iron-based catalysts conducting quasi in situ
techniques (Fig. 9A) [152]. The results observed in their study suggest
that the evolution of an iron-based catalyst usually proceeds via three
different  stages:  the  induction  stage,  the  deactivation  stage,  and  the
steady-stage. Each one of these typical stages is depicted in the images
provided by HRTEM and EELS studies shown in Fig. 9A. The first stage is
related  to  an  induction  time  where  catalyst  is  far  away  from  the
steady-stage and amorphous materials are deposited in the reduced-iron
surface. At this point, two driving forces appear and compete. One is
related to carburizing the iron phase and the other to oxidizing it. The
dissociated  carbon  species  react  with  the  surface  of  Fe  to  form  an
amorphous layer of iron carbides during the first 1 h on steam. As the
reactions  get  started,  iron  oxides  are  also  formed.  The  oxygen  can
migrate into the subsurface, while carbon mainly carburizes the surface
layers (Fe to Fe3C then to the Fe5C2) during TOS of 2–3 h. This Fe5C2-rich
surface gives the highest CO2 conversion rate (Fig. 9B), C2+ selectivity,
and  chain  growth  factor.  Once  the  crystalline  Fe3O4  core  is  formed,
excess oxygen will oxidize the surface iron (carbide), leading to deac-
tivation (Fig. 9C and D). Last, the surface oxidation, H2 reduction, and
carburization  reach  a  dynamic  balance,  leading  to  a  stable  Fe3O4@
(Fe5C2+Fe3O4) layered structure and a steady catalytic performance.

4.4. Understanding the tandem catalyst: promoters

Promoters  are  added  to  the  tandem  catalyst  to  enhance  their  per-
formance and modify their selectivity. The selection of a promoter de-
pends on the type of syngas, the reaction conditions, and the  desired
product distribution. Here, we differentiate between promoters that can
enhance the performance of the iron phase and those that can improve
the performance of the zeolite phase. Promoters that can enhance the
performance of  the  iron phase are  divided  into  alkali, structural,  and
electronic promoters.

The use of alkali promoters is attractive in tandem catalyst due to
their ability to increase the charge transfer to the 2π* orbitals, weak-
ening the C–O bonds, and boosting the dissociation rate in their pres-
ence.  Additionally,  the  use  of  alkali  promoters  has  been  reported  to
improve the textural, redox, and base properties of the catalyst [153].
Xiong and co-workers studied the effect of different alkali promoters on
iron-based  catalysts  and  found  that  the  addition  of  these  promoters
reduced methane selectivity while enhancing chain growth [154]. Other
studies have noted that the use of alkali promoters leads to lower H2
dissociation  and  increased  production  of  long-chain  hydrocarbons  or
formation  of  highly  active  iron-carbide  phases  [155–157].  However,
alkali metals can sometimes affect the acidic environment of zeolites, so

ProgressinEnergyandCombustionScience103(2024)10115913

R. Blay-Roger et al.

Fig. 9. Evolution of iron-based catalyst with time. A) High-angle annular dark-field–scanning transmission electron microscopy (HAADF-STEM) images and EELS
study of the surface. B) Product selectivity and CO2 conversion over model catalysts. Adapted from Ref. [149]. C) Schematic diagram of the evolution of iron species
during CO2 hydrogenation. The red and gray spheres represent the oxygenous and carbonous species, respectively. D) Computed phase diagram of iron, iron carbides,
and oxides. Each solid line is the boundary between two domains, where two species are in equilibrium. The species with the lowest free energy is marked for each
domain. Reproduced with permission of reference [149].

their use must be carefully regulated [158,159].

Structural promoters enhance the resistance of the active phase to
thermal sintering and physical attrition in catalysts. These promoters are
not  necessarily  associated  with  improved  catalytic  activity,  but  they
effectively  prevent  the  sintering  of  other  promoters  and  iron  phases
during activation and operating processes. Thermal sintering is a prev-
alent issue in fixed-bed catalysts, while physical attrition is a common
problem  in  slurry  catalysts.  A  common  synthesis  procedure  for  iron
catalysts involves one or more calcination steps, which typically involve
temperatures  higher  than  the  Tamman  temperature,  leading  to  a
reduction of the active surface area. The primary function of structural
promoters, such as SiO2  and Al2O3, is to act as spacers in precipitated
iron-based  catalysts,  preventing  the  crystallites  from  sintering  during
the calcination process. Suo and co-workers conducted a study on the
effect of silica on the chemical and structural properties when running
FTS and found that silica increased the dispersion of Fe species, inhib-
iting aggregation [160]. In the absence of structural promoters, sintering
processes have been detected during reactions under typical conditions.
Jin and Datye compared the microstructures of unsupported iron cata-
lysts  with  and  without  SiO2  and  showed  direct  evidence  of  sintering
when no structural promoter was added [161]. A potential solution to
this  issue  is  the  use  of  core-shell  catalysts.  Zhang  and  colleagues
compared different iron catalysts promoted with silica and found that

the  core-shell  approach  exhibited  the  highest  resistance  to  sintering
[162].

Electronic  promoters,  such  as  copper,  are  used  to  facilitate  the
reduction of iron oxides. The iron catalyst must be reduced and carbu-
rized before the reaction, and the use of chemical promoters helps to
achieve more active phases. Different noble metals, such as ruthenium,
rhodium,  platinum,  gold,  and  silver,  have  also  been  found  to  reduce
induction periods and improve catalytic performance [163]. However,
copper is the preferred chemical promoter due to its low cost, although it
is not as effective as noble metals. Besides reducibility, these chemical
promoters usually provide additional benefits to the catalyst. Hayakawa
and co-workers have suggested that copper promotes the formation of
iron  carbides,  and  Zang  and  co-workers  found  that  catalysts  without
copper showed longer induction periods [164,165].

In zeolites, the use of promoters is focused on modifying the acidic
properties or incorporating additional functionalities into the zeolite (e.
g., hydrogenation). In the quest to maximize hydrocarbon production in
the  gasoline  range,  it  is  necessary  to  introduce  promoters  that  can
mitigate  the  (sometimes  excessive)  acidity of  the  zeolite.  The  modifi-
cation  of  acidic  properties  can  be  achieved  through  post-synthesis
modifications.  The  simplest  approach  here  is  the  incorporation  of
metals into the acidic positions, taking advantage of the zeolite’s ion-
exchange capacity. The exchange with alkali and alkaline earth metals

ProgressinEnergyandCombustionScience103(2024)10115914

R. Blay-Roger et al.

is often avoided as they are considered zeolite deactivators (see Section
3.6). However, the rational incorporation of these metals into the zeolite
can have beneficial effects because they can reduce overcracking pro-
cesses in the zeolite and assist in dehydrogenation reactions [166]. One
of  the  most  intriguing  options  for  exchange  is  the  incorporation  of
platinum and palladium. These metals have a remarkable ability to ca-
talyse  dehydrogenation  and  hydrogenation  reactions,  making  them  a
very compelling choice for adjusting the olefin/paraffin ratio in the final
product [167,168]. Another interesting strategy is the modification of
the zeolite matrix through the co-incorporation of binders that alter the
accessibility to pores and active centres [169]. Reducing surface acidity
can prevent early pore blockage and over-cracking. The use of iron as a
promoter  in  zeolites  is  also  common,  especially  when  exploiting  the
topological constraints imposed by the zeolite cavities along with iron’s
ability to catalyse C–C coupling. For this reason, its use is frequent in
isomerization  and  oligomerization  processes  [170].  Another  way  to
adjust acidity is by incorporating different metals into lattice positions.
This  strategy  is  often  used  to  reduce  zeolite  acidity  and  increase  the
chain  length  of  products.  Chen  and  colleagues  recently  studied  the
introduction of iron into lattice positions in ZSM-23 [171]. The results
showed  improvements  in  the  production  of  isomerized  hydrocarbons
using  n-dodecane  as  the  study  molecule.  The  introduction  of  other
metals  into  lattice  positions  can  be  intriguing  depending  on  the
composition of the syncrude obtained from the iron phase. Therefore,
the choice and introduction of promoters into the zeolite are typically
determined by the composition obtained in the syncrude.

4.5. Understanding the tandem catalyst: particle size

Particle  size  plays  a  key  role  in  the  tandem  catalyst  as  it  affects
various key factors such as the specific surface area, active site density,
and reaction kinetics. The specific surface area, which is a measure of
the amount of catalytically active sites available per unit volume of the
catalyst, usually increases with a decrease in particle size. This results in
a  higher  active  site  density  and  thus  an  improved  catalytic  activity.
Additionally,  the reaction kinetics are influenced by the  particle size,
with smaller particles typically having faster reaction rates than larger
particles  due  to  their  higher  active  site  density.  This  is  why  smaller
particle size is often preferred over larger ones as it results in a higher
exposed surface area. Xie and co-workers studied the effect of the par-
ticle size of iron when loaded on different Al2O3 supports [172]. Their
research indicated that the porosity of the support directly affected the
formation of iron particles on the catalyst and that nanometric particles
demonstrated improved activity. However, they also found that particles
that  were  too  small  were  not  effective  for  C–C  bond  growth,  which
hindered  hydrocarbon  growth.  These  results  are  consistent  with  the
findings of Zhu and co-workers, who reported that CO2 hydrogenation to
CO occurs on the smallest iron particles (<6 nm) while C–C coupling is
enhanced in larger particles (>6 nm) due to the absence of steric effects
[173]. Liu and co-workers investigated the influence of particle size on
the  coexistence  of  phases  via  in  situ  experiments  by  preparing  Fe3O4
nanoparticles  for  CO2  conversion  to  hydrocarbons  [174].  The  results
showed that the smallest nanoparticles were fully carburized by Fe5C2,
however,  the  best  catalytic  results  were  obtained  from  medium-sized
catalysts  that  combined  Fe5C2  with  Fe3O4.  The  largest  particles
showed a predominant presence of α-Fe phase, resulting in the highest
methane  yield.  These  results  highlight  the  importance  of  finding  an
equilibrium between oxides and carbides for tandem catalysis. In zeo-
lites, catalytic activity typically decreases with an increase in particle
size due to the deterioration of diffusion [175]. This directly affects the
achieved  selectivity  because  increasing  the  residence  time  of  hydro-
carbons  in  the  zeolite  increases  the  likelihood  of  secondary  reactions
[176].  Additionally,  reducing  particle  size  often  leads  to  more  stable
zeolites,  reducing the  formation  of  inactive species  within  the  zeolite
[177]. Ye and co-workers investigated the effect of particle size on the
isomerization reaction of n-pentane [176].

The results indicated that particle size, along with the crystal size of
the zeolite, significantly influences its activity, with higher conversions
achieved at smaller sizes. In the design of a tandem catalyst, it is crucial
to consider that while the nanoscale design of both the iron phase and
the zeolite is appealing due to increased activity in both components, it
may  lead  to  the  formation  of  undesired  products  in  the  reaction.  As
demonstrated by Zhu and co-workers, the particle size of iron phase can
sometimes  geometrically  restrict  hydrocarbon  formation.  When  com-
bined with a nanometric zeolite, this can lead to excessive cracking of
the syncrude, resulting in higher gas production. Therefore, striking a
balance  between  both  components  and  taking  a  holistic  view  of  the
tandem  catalyst  is  necessary  to  achieve  selective  production  in  the
process.

4.6. Understanding the tandem catalyst: deactivation

The  deactivation  of  the  tandem  catalyst  is  a  critical  factor  when
implementing  it  beyond  the  laboratory  scale.  Here,  we  identify  three
potential sources of deactivation.

◦

1)  Deactivation  of  the  iron  phase.  The  most  plausible  phenomena
that lead to deactivation of the iron part of the catalyst are particle
sintering, carbon deposition, and oxidation/evolution of the active
phase. Sintering occurs when the particle size increases by the coa-
lescence  of  different  smaller  particles  [178].  This  results  in  the
decrease  of  the  specific  surface  area  and  active  sites  [179].  The
evolution happens via changes in the iron phase, re-oxidation pro-
cesses,  or  temperature  effects.  Sintering  is  often  reported  during
activation  processes  as  reduction.  Reduction  processes  are  usually
conducted at high temperatures to obtain a reduced FT-phase. The
evolution of the catalyst phase (e.g., Fe2O3  to Fe3O4) coupled with
the high temperature during activation process is usually responsible
for the sintering. Besides, sintering may also happen during reaction.
Although the reaction temperature is lower than the activation one,
the sintering may happen due to local overheating of the crystallites.
FTS  is  highly  exothermic,  then  the  FT-phase  usually  exceeds  the
Tamman temperature above which atoms on the surface of crystal-
lites are mobile leading to sintering even at low reaction tempera-
tures  (200–300
C)  [180].  An  interesting  solution  to  prevent
deactivation  by  coalescence  is  the  introduction  of  structural  pro-
moters. Quan Lin and colleagues studied the addition of SiO2 to the
formulation of the iron-based catalyst, showing an increase in cata-
lyst  stability  over  extended  reaction  times  [181].  The  presence  of
adsorbed water on the surface due to polymerization reactions also
promotes  particle  sintering. The presence  of water provides  a me-
dium  in  which  the  mobility  of  more  labile  atoms  (i.e.,  at  grain
boundaries) is favored. This stimulates processes of redissolution and
recrystallization, which, along with the high temperature, promotes
particle coalescence [182]. The oxidation of the iron phase is also
common due to the partial pressure oxidant molecules on the sur-
faces such as H2O and CO2. Under a typical tandem catalysis reac-
tion,  both  (liquid)  high  molecular  weight  waxes  and  insoluble
carbonaceous  compounds  are  formed  and  can  drastically  lower
catalyst activity over time. Waxes partially fill the catalyst pore and
retard the rate of diffusion of formed H2O, leading to high partial
pressures close to the carbide phase which could irreversibly oxidize
the catalyst [183]. Zhu and co-workers recently studied the evolu-
tion  of  iron  catalysts  when  hydrogenating  CO2  revealing  that  the
water content plays a key role on the stability of the different iron
species [152]. One solution to mitigate deactivation by oxidation of
the active phase is by incorporating a phase that cracks the waxes
formed on the iron surface (e.g., zeolites). This process reduces vis-
cosity  and  enhances  the  mobility  of  surface  species,  boosting  oxi-
dants desorption. The other common pathway relies on the evolution
of the active carbide species to other carbides with a lower activity as
discussed above [184]. The nature of coking processes during FTS is

ProgressinEnergyandCombustionScience103(2024)10115915

R. Blay-Roger et al.

also a hot topic. Dry and co-workers relate the deposition of carbo-
naceous species to the electron donating promoters on the surface
catalysts,  as  the  alkali  ones  [185].  The  excessive  addition  of  the
Lewis basic promoters could boost the higher CO dissociation rate
that  may  lead  to  the  permeation  of  inactive  carbonaceous  species
over the active iron phase without being hydrogenated. Therefore,
the optimal use of alkali promoters is usually a key of using CO2 as
co-reactant, where the Boudouard reaction could be thermodynam-
ically avoided, benefiting the overall reaction [186].

2)  Deactivation of the zeolite. The most likely phenomena leading to
zeolite deactivation are coke deposition and poisoning of acid cen-
tres. Carbon deposition is the most common cause of deactivation in
zeolites.  The  formation  of  these  deposits  is  closely  related  to  the
number of acidic centres in the zeolite (Si/Al ratio) and the strength
of these centres. Zeolites offer the opportunity to selectively modify
hydrocarbon production by leveraging their morphology and acidic
properties. However, diffusion within the microporous channels of
zeolites is often slow, and coupled with a large crystal size, this in-
creases  the  residence  time  of  different  hydrocarbons  inside.  This
often leads to over-cracking of hydrocarbons and the generation of
coke deposits [187]. Arun and co-workers using multimodal char-
acterization and modeling techniques revealed the presence of aro-
matic nature of the coke molecules in the spent catalyst [188]. It was
observed  that  the  spent  HZSM-5  catalyst  particles  possessed  the
elemental C, molecular C, and C–H complexes as the fragmentation
products of coke molecules which could destroy its surface (as shown
in Fig. 10). One solution to this problem is the design of nanoscale
zeolites, where a reduction in crystal size leads to shorter residence
times and a lower likelihood of coke deposition. Another strategy is
the  incorporation  of  mesopores  (e.g.,  through  acid  or  base  treat-
ments) that serve as drainage channels for the micropores, improving
hydrocarbon diffusion. Acid site poisoning deactivation is becoming
an increasing concern in new forms of synthetic fuel production. The
use of biomass-derived syngas introduces the possibility of incorpo-
rating sulphur or nitrogen-containing gases into the reactive stream
if the composition of the synthesis gas is not rigorously controlled.
This opens the door to irreversible poisoning of the acidic sites by
these  heteroatoms.  However,  proper  control  of  the  synthesis  gas
composition can bypass this problem or selectively introduce dop-
ants  like  gallium  or  silver,  known  for  mitigating  heteroatom
poisoning [189].

3)  Cross-deactivation.  Cross-deactivation  is  particularly  common
when there is physical contact between both parts (i.e., in core-shell
and mixed bed catalysts). In this process, there is a migration of the
active phase from one part to the other. Typically, alkali promoters
used in the iron phase tend to migrate to the acidic centres of the
zeolite, taking advantage of the moist surface environment and the
ion-exchange  capacity  of  the  zeolite  [158]. This  leads  to  a  drastic
reduction in the zeolite’s activity and an alteration in the quality of
the syncrude produced on the iron [190]. Although this process is
common with alkali promoters, it can occur with any metal. One way

to  prevent  this  type  of  deactivation  is  by  introducing  a  physical
barrier  between  both  parts  (e.g.,  quartz  wool)  in  a  multi-bed
configuration.  Another  potential  solution  that  has  been  studied  is
compartmentalizing the active phases in a micellar core-shell design.
This approach differs from the conventional core-shell approach by
compartmentalizing  the  catalysts,  creating  microenvironments
tailored to each of the reactions that take place [191]. This creates a
physical  barrier  between  the  two  phases  that  can  prevent
cross-deactivation.

4.7. Understanding the tandem catalyst: variables

The performance of a tandem catalyst in fuel production is greatly
influenced by various variables. It is desirable to establish a clear rela-
tionship  between  these  variables  and  the  catalyst  performance.  The
conditions for fuel production must be such that the α value is optimized.
The  temperature  must  be  low  enough  to  enhance  chain  growth  by
reducing desorption rates, while pressure must be high enough to in-
crease CO adsorption. The syngas composition can be adjusted based on
the catalyst used and the desired fuel blend, while the space velocity
should be kept at the highest possible value to produce fuels.

Fig. 11 summarizes the key variables controlled in the laboratory and
their  impact  on  the  tandem  catalyst.  By  comprehending  the  effect  of
these variables, the optimal conditions for the tandem catalyst can be
established.  However,  there  are  more  complex  relationships  between
operating conditions and catalyst activity that are beyond the scope of

Fig.  11. Influence  of  different  variables  with  tandem  catalyst  performance.
Green spots represent a growth in the parameter by increasing the variable. Red
spots represent a decrease in the parameter by increasing the variable. Yellow
spots represent more complex relations between parameter and variable.

Fig. 10. Deactivation scheme in model zeolite (ZSM5) via carbon deposition. Reproduced with permission of [185].

ProgressinEnergyandCombustionScience103(2024)10115916

R. Blay-Roger et al.

this  review,  such  as  those  related  to  diffusion  limitations,  secondary
reactions, and re-adsorption processes. Readers interested in these re-
lationships are referred to excellent studies in the field [192–195].

◦

Iron  and  cobalt  metal  oxides  are  the  most  used  conventional  FTS
catalysts, leading to different hydrocarbon chain growth phenomenon at
different reaction conditions, where iron having thermal stability and
high temperature operation would favor the production of lower olefins
fractions  at  suitable  temperature  range  of  300–350
C  (as  discussed
before). Here, FT polymerization reaction being exothermic in nature,
will shift the intermediate products of the FT reaction towards the light
olefins  with  an  increase  in  reaction  temperature  due  to  the  higher
termination  rate  and  increased  desorption  probability  of  the  FT  in-
termediates,  thus  decreasing  the  chain-growth  probability  (α).  Mean-
while, initially increasing the reaction temperature in a specific range
◦
(250–350
C) could evolute different specific structural changes and the
exposure of more active sites, that in turn increase the overall catalytic
path and conversion rates for the enhanced collisions of reactant mol-
ecules with that of exposed catalytic active sites. Similarly, the reaction
temperature has a direct impact on the reaction rate of tandem process,
as the reaction rate typically increases with increasing temperature due
to the enhanced conversion of produced intermediates towards the final
product on the upgrading phase (zeolite). The generated FT synthesis
intermediates  could  be  subsequently  adsorbed  on  zeolite  surface  and
diffused through its pores upon the integration of FT catalyst with mo-
lecular sieve (zeolite) in a series of several reactions (cracking, isomer-
ization,  polymerization,  and  cyclization)  at  the  acidic  sites.  This
enhancement  of  intermediates  conversion  could  shift  the  equilibrium
towards forward direction that consequently increases the CO conver-
sion rate. Therefore, to ensure the effective utilization of FT synthesis
catalysts  in  the  tandem  process,  it  is  crucial  to  meticulously  manage
different catalytic and process parameters, in which temperature has a
key role to match with that of both catalytic phases (i.e., FT phase &
upgrading  phase).  Operating  at  high  temperatures  can  also  lead  to
reduced  product  selectivity  and  increased  production  of  by-products.
This is because high temperatures can lead to unwanted side reactions
and thermal cracking of the synthesized products. At higher tempera-
tures, short and unsaturated chains are produced in higher amounts, as
is methane production [196,197]. On zeolites, higher temperatures also
increase  de-hydrogenation  processes,  which  enhances  cracking  rates.
Isomerization and oligomerization processes show optimal performance
at moderate temperatures [198,199]. In practice, the reaction temper-
◦
ature used in FTS ranges from 220 to 320
C, depending on the catalyst
and  reactor  design.  Lower  temperatures  are  often  preferred  for  high
selectivity  towards  higher  molecular  weight  products,  such  as  waxes,
while  higher temperatures are  favored for improved  reaction  kinetics
and increased production of lower molecular weight products, such as
fuels.

The relationship between pressure and the performance of the tan-
dem  catalyst  is  a  complex  one.  Pressure  plays  an  important  role  in
determining  the  reaction  conditions  and  thus,  the  product  yield.  A
practical way to visualize the effect of pressure is through Le Chˆatelier’s
principle. An increase in pressure forces the shift towards the production
of long-chain hydrocarbons. Generally, increasing the pressure leads to
an increase in the reaction rate and selectivity towards higher molecular
weight products, such as waxes. This is due to the higher concentration
of reactants at higher pressure, which results in increased collision fre-
quency between reactants and increased reaction kinetics. Pressure has
an impact on the ratio of adsorbed species, with CO being more strongly
adsorbed onto the catalyst surface than H2. When delved into, this re-
sults in an increase in the concentration of CO on the catalyst with an
increase  in  pressure.  High  CO  concentrations  promote  chain  growth,
which  increases  the  α  value,  but  also  reduces  the  selectivity  towards
paraffins. Additionally, the incorporation of CO into the chain grows,
leading to an increase in oxygenate production [197,200]. On the other
hand, the effect of pressure on the conversion of cracking over zeolites is
negative, while the effect on oligomerization and isomerization activity

is positive. Farias and co-workers conducted studies on different pres-
sure conditions and found that higher pressures are beneficial to chain
growth [201]. However, they caution that too high a pressure may not
be  beneficial  in  fuel  production,  as  it  can  lead  to  an  increase  in  wax
content. Calemma and co-workers studied the pressure effect on the wax
conversion towards middle distillates and found that a higher pressure
results in a lower conversion [202]. In practice, the pressure used in FTS
can  range  from  10  to  40  bar,  depending  on  the  catalyst  and  reactor
design, being therefore important to find the optimal pressure range that
balances  the  positive  effects  of  increased  pressure  with  the  negative
effects of excessive pressure.

Traditional syngas is a gas mixture of CO and H2 and it is used as the
starting material for FTS. However, the trend towards sustainability has
led to the use of CO2-enriched syngas as feedstock for sustainable fuel
production. Regardless of the syngas composition, a higher H2  content
increases the termination species, which has a negative impact on chain
growth probability (α). Higher hydrogen content also increases methane
production and heat transfer, as hydrogen has a much higher thermal
conductivity than CO and CO2, which reduces soot rates. The ratio of
paraffins to olefins increases with higher hydrogen content, while the
production of oxygenates is negatively impacted by hydrogen as more H
species are present on the catalyst surface [203].

The space velocity influences the contact time between the reactants
and the catalyst surface. Lower contact time increases interaction be-
tween the reactants and the catalyst surface, favouring hydrogenation
and  oligomerization  reactions  to  form  longer  hydrocarbons  [204].
Higher space velocity reduces hydrogenation rates, increasing the pro-
duction of alkenes and oxygenates rather than hydrogenated products
such as paraffins or methane [205]. Cracking, isomerization, and olig-
omerization processes over zeolites also decrease with increasing space
velocity. There is a direct relationship between high contact times and
heavy hydrocarbon production [206].

4.8. Understanding the tandem catalyst: model tandem catalysts

The various points discussed so far converge in the final design of the
tandem catalyst. The nanoengineered design of these catalysts, repre-
sented  in  Fig.  12  A,  is  challenging  due  to  the  multitude  of  factors  to
consider,  but three  distinct  approaches emerge  based  on  the  distance
between the active phases (from nanometric to metric scale): multi-bed,
mixed-bed, and core-shell [207].

The  multi-bed  approach,  where  the  FT-active  phase  is  placed  up-
stream and the upgrading phase is placed downstream, is typically the
first attempt in studying these systems. This approach seeks to integrate
different active phases in the same reactor, allowing for the evaluation
of compatibility between active sites under common operating condi-
tions. The different phases can be physically separated by using mate-
rials such as quartz wool or efficient heat transfer materials such as SiC.
This approach helps prevent catalyst deactivation due to migration of
common promoters (Na, K) from the FT phase to the acid sites in the
zeolite [208]. However, a  few authors have  attempted to shorten the
distance between active phases, either by physically mixing both phases
in  a  mixed-bed  or  by  using  nano-engineering  approaches  such  as
core-shell ones. The goal of this intimacy is to improve mass transfer
between the active phases, leading to improved catalytic performance.
The close interaction between phases, however, requires a higher level
of knowledge and control over  the catalyst due to potential side  pro-
cesses  [207].  The  multi-bed  approach  helps  avoid  such  processes,
including  re-adsorption  of  products,  migration  of  active  phases,  and
reactions  between  phases.  This  may  explain  the  selective  number  of
FT-tandem  studies  focused  on  fuel  production  from  syngas  and  CO2
syngas using iron as the cornerstone.

Noreen  and  co-workers  prepared  a  set  of  sodium-promoted  iron
combined with SAPO-11 and HZSM-5 to produce enriched isoparaffinic
gasoline  from  CO2  [156].  The  research  explored  the  utilization  of
different  packing  systems  in  the  multi-bed  configuration  approach  to

ProgressinEnergyandCombustionScience103(2024)10115917

R. Blay-Roger et al.

Fig. 12. A) Different packed-bed reactor configuration approaches for tandem catalysts regarding the distance between active phases. B) Results for different catalyst
compositions in the multi-bed approach. Adapted from Ref. [156]. C) Results for different catalyst compositions in the mixed-bed approach. Reedited with permission
of [209]. D) Core-shell FT-zeolite catalyst detail. A core-shell system is a material structure composed of a core material encapsulated within a shell material. This
structure provides unique properties such as improved stability, enhanced functionality, and tailored physical and chemical properties, making it useful in a wide
range of applications including E) Core-shell system reproduced with permission of [221].

achieve the desired result. The results indicated that the performance of
the  catalysts  varied  depending  on  the  position  of  each  layer  in  the
reactor bed (Fig. 12B). The highest selectivity towards gasoline range
(75 %) was obtained in a dual bed configuration, consisting of a NaFe
phase combined with HZSM-5. However, this combination also resulted

in the highest aromatic content (35 %) among the catalysts tested. The
highest isoparaffinic gasoline yield was obtained through a triple bed
configuration,  with  SAPO-11  and  ZSM-5  placed  sequentially.  The  au-
thors  suggested  that  the  isoparaffins  were  formed  at  the  SAPO-11
mouth, and the aromatization, which occurs in the downstream ZSM-5

ProgressinEnergyandCombustionScience103(2024)10115918

R. Blay-Roger et al.

porous, was prevented. When the configuration was altered to HZSM-5
followed  by  SAPO-11,  the  aromatic  production  increased  due  to  the
occurrence  of  aromatization  reactions  on  ZSM-5.  The  mixed  bed
approach resulted in the highest C12+ and n-paraffin content, presum-
ably due to mass transfer diffusion between the active sites. From the
perspective of isoparaffin quality, the highest content in all cases was
mono-branched  isoparaffins.  However,  di-  or  even  tri-branched  iso-
paraffins  were  also  formed.  When  the  FT-active  site  was  followed  by
SAPO-11,  the  content  of  di-branched  isoparaffins  greatly  increased.
Similarly,  when  ZSM-5  was  used  in  any  system,  the  tri-branched  iso-
paraffin content increased.

Wei  and  co-workers  conducted  a  comprehensive  study  comparing
the  performance  of  six  commercially  available  zeolites  (HY,  HBEA,
HMOR, HZSM-5, HZSM-23, and HMCM-22) in the production of gaso-
line  (C5–C11)  from  CO2  using  a  mixed  bed  configuration  [209].  The
study aimed to identify the most effective tandem catalyst by switching
the upgrading phase. The results showed that the hydrocarbon distri-
bution was highly dependent on the zeolite employed. The zeolites with
10-member  rings  (HZSM-5,  HZSM-23,  HMCM-22)  displayed  superior
selectivity compared to the other zeolites (Fig. 12C). The NaFe/HZSM-5
tandem catalyst showed the highest selectivity among the 10 MR family
with a selectivity of 78 %, however, it resulted in high aromatic content.
On the other hand, the NaFe/HMCM-22 tandem catalyst displayed lower
selectivity  towards  gasoline  (57  %)  but  had  a  higher  proportion  of
i-paraffins (46 %). The study revealed that the Si/Al ratio is crucial in
obtaining the desired hydrocarbon range while the morphology of the
zeolite influences the distribution of enriched molecule fractions. The
relationship  between  the  zeolite  structure  and  selectivity  has  been
extensively studied by other researchers [210–212]. It has been high-
lighted that the molecular size of the zeolite pores and its topology favor
specific  types  of  molecules.  1D  large  pore  zeolites  like  ZSM-22  and
ZSM-23 produce C5+ paraffins with no aromatic content, while chan-
nels  with  cross-sectional  areas  enhance  the  production  of  aromatics.
Linear  channels  Favor  the  production  of  aromatics  while  sinusoidal
channels  favor  olefin/paraffin  production.  Although  the  zeolite  struc-
ture  determines  the  space  available  for  producing  the  desired  hydro-
carbons, recent studies have shown that zeolites with identical topology
but different acid strength and acid density can lead to different product
distributions [213,214].

The production of paraffins in synthetic fuel synthesis is often limited
by  the  activity  of  the  FT-active  phase.  Although  acid  zeolites  can  be
utilized to produce aromatics or isoparaffins from olefins, the n-paraffin
to  iso-paraffin  ratio  is  challenging  to  adjust  as  most  tandem  catalysts
result in a dominant production of olefins. This can lead to additional
costs for product separation if the resulting gasoline does not meet the
desired composition parameters. A potential solution to streamline the
synthetic fuel production process is to target catalysts that can produce
individual components of the fuel, which can then be blended to meet
the desired fuel specifications.

Wei and co-workers conducted a study comparing different sodium-
promoted iron-zeolite combinations for the production of iso-alkanes in
the gasoline range [215]. The results showed that the highest selectivity
towards iso-paraffins was achieved using beta zeolite, although this was
accompanied  by  high  aromatic  content.  Gascon  and  co-workers
explored the use of a potassium-promoted iron catalyst combined with
platinum-loaded beta zeolite in a dual-bed approach for highly selective
paraffin fuel production from CO2 [155]. The small amount of platinum
in the zeolite shifted the product distribution towards paraffins, which
could result in reduced separation costs. The catalytic performance was
clearly improved when combined with Pt-Beta, as the olefin fraction was
completely  consumed,  leading  to  an  increase  in  gasoline  production
while  decreasing  the  heavy  hydrocarbon  fraction.  Pt-clusters  presum-
ably acted as sites for the hydrogenation to some kinds of paraffin, while
reducing the olefin content. Besides, the long chain hydrocarbons were
successfully hydrocracked and the selectivity towards gasoline increased
while  the  heavy  hydrocarbon  fraction  decreased.  Nevertheless,  the

Pt-Beta  showed  low  oligomerization  activity  as  the  light  alkanes
(C2–C4)  greatly  increased  probably  because  hydrogenation  is  faster
than  oligomerization.  The  best  results  in  the  gasoline  range were  ob-
C, with 25 % selectivity towards gasoline and 30 % CO2
tained at 325
conversion. The dual-bed approach avoided re-adsorption processes in
the FT-phase, resulting in efficient and stable paraffin production.

◦

The distribution of active sites in multi-bed and mixed bed systems of
FTS  catalysts  and  zeolites  is  often  uncontrolled  and  non-ideal.  Direct
loading  of  iron  into  the  zeolite  through  wetness  impregnation  is  an
attractive approach for maximizing the intimacy between active sites.
However, Ching and co-workers have indicated that direct loading may
block access to acid sites, thus decreasing gasoline production [216]. To
address  this  issue,  they  investigated  different  Fe/Y  catalysts  for  the
closest level of intimacy, avoiding the blockage of channels by growing
