Repository: Sithcighce/IgnisBenchmark

# 智能题库生成与评估系统

一个基于大模型的自动化题库生成系统，采用**双重资产积累**机制构建高质量题库。

## 核心特性

### 🎯 双重资产积累 (Dual Asset Accumulation)

系统采用创新的双数据库架构，实现题库资产的双向积累：

- **📚 错题库 (Benchmark Bank)**: 收集目标模型（如Qwen-8B）**答错**的题目，形成专门的挑战性benchmark
  - 文件: `data/benchmark_bank.jsonl`
  - 用途: 评估模型弱点、训练数据增强、能力边界测试
  - 包含: 题目数据 + 错误答案 + 判题结果

- **✅ 验证集 (Validation Set)**: 收集目标模型**答对**的题目，形成可靠的验证数据集
  - 文件: `data/validation_set.jsonl`
  - 用途: 模型性能验证、质量控制、Few-shot示例池
  - 包含: 高质量题目及标准答案

### � 自动化工作流

```
生成题目 (Gemini 2.5 Pro) 
    ↓
解答题目 (本地 Qwen-8B via LM Studio)
    ↓
智能判题 (Gemini 2.5 Flash)
    ↓
    ├─→ [答错] → 错题库 (含错误答案分析)
    └─→ [答对] → 验证集 (可用作Few-shot)
```

File: question_english/Elucidation-of-single-atom-catalysts-for-energy-and-su_2023_Progress-in-Ener/Elucidation-of-single-atom-catalysts-for-energy-and-su_2023_Progress-in-Ener.txt (part 4 of 9)
Contents lists available at ScienceDirect
owing to the inherent vulnerability of nickel-based SACs under acidic
hydrogenation conditions [452].

4.2.1. Research advances of SACs used for selective hydrogenation

◦

A comprehensive summary of the catalytic performances of different
SACs for selective hydrogenation reactions is listed in Table 5. Although
the  operational  conditions,  reactor  configuration,  catalyst  loading,
temperature, and pressure may vary greatly, it has been shown that a
low  Pt  loading  can  be  incorporated  into  graphite  shells,  generating
‘carbon onions’ (Pt/C) via an arc-discharge method. This was found to
provide  remarkable  conversion  and  reaction  selectivity,  comparable
with other hydrogenation SACs [453]. Notably, the Pt@C exhibits a high
catalytic reactivity and stability towards the chemo-selective hydroge-
nation  of  functionalized  nitroarenes  under  mild  reaction  conditions.
High selectivity of p-chloroaniline at >99% was obtained using EtOH
under optimized reaction conditions, 40
C, 1.0 bar of H2  pressure, 40
mg of catalyst loading, and 1 h reaction time. On top of that, the syn-
thesized Pt/C catalyst displays a superior reusability performance over
at least 10 cycles and without any loss in hydrogenation activity and
selectivity, suggesting that the graphitic shells of carbon ‘onions’  pro-
hibited a chemical coarsening of the Pt single atoms, which alters the
effective  penetration  channels  for  the  transport  of  ions  and  electrons
during the catalytic reaction [453]. The proposed encapsulated graphite
shells  of  the  SAC  were  also  processed  using  HRTEM  images  (Fig.  18
(a–c)), with a well-distributed Pt(111) interplanar size of 0.255 nm. This
clearly shows the effect of arc medium concentration, where Fig. 18 (a)
utilizes a 0.975 mM salt which generates Pt nanoparticles, whereas an
arc medium concentration of 0.0195 mM created a dispersed catalyst
that was atomically resolved (Fig. 18 (b)). The x-ray diffractograms in
Fig. 18 (d), clearly show that the Pt SAC does not have a (111) feature,
contrary to the Pt NP catalyst.

Lately, Zhang and colleagues [198] have studied the anchoring effect
of  mesoporous  γ-Al2O3  on  Pt  atoms,  likely  on  the  catalyst’s  stability
through unsaturated pentahedral Al3+
coordination for the hydrogena-
tion of a ketone. The superior catalytic activity highlights the applica-
bility of the catalyst for hydrogenation reactions in a small amount of Pt
species  loadings  on  Al2O3.  As  reported  in  a  previous  study,  aromatic
rings normally coordinate with multiple metal atoms before undergoing
hydrogenation  and  remain  to  interact  with  the  metal  surface  during
stepwise hydrogenation [457]. However, the proposed mechanism is not
possible for SACs as found in this study [456] where the hydrogenation
ring on Pt/Al2O3 is almost fully suppressed. Alternatively, the Pt species
favors C––O bond adsorption and activation forming an η1(O) configu-
ration [458,459]. In the η1(O) configuration, the acetophenone will be
adsorbed on to a Pt single-atom site for reacting with H2 to form 1-phe-
nylethanol. Then, the intermediate product transfers to the Al2O3  sup-
port where it is strongly bound before desorbing into the solution phase,
suppressing the deactivation of a Pt site, and enhancing the reusability
of the catalyst for the next cycle. A similar result has been obtained by
Lucci  et  al.  [257]  in  which  the  synthesized  Pt/Cu(111)  SAA  can  be

ProgressinEnergyandCombustionScience96(2023)10107423

A.C.M. Loy et al.

Table 3
Summary of reported SACs, synthesis, structure, and applications.

Metal

Support

Synthesis method

Reaction

Pt

• Al2O3 [37,158,291–294]
• Carbon/Graphene [27,49,51,53,58,103,134,179,

225,295,296]

• CeO2 [297]
• FeOx [19,24,29,35,38,87]
• Molybdenum carbide [213]
• SnO2 [234]
• SiO2 [158,298]
• TiN [48]
• TiO2 [220,293]
• ZrO2 [299]
• ZnO [220]

• Al2O3 [308,309]
• Carbon/Graphene [36,58,103,218]
• CeO2 [306,310,311]
• FeOx [312,313]
• Hydroxyapatite [163]
• Ion exchange resin [42]
• MgO [235,314]
• MnO2 [315]
• Ni(OH)2
• SiO2 [44,316]
• TiO2 [102,181,238,317]
• ZnO [169]
• ZrO2 [311,318]

• Carbon [295]
• CMK [324]
• Co(OH)2 [106]
• CoOx [306]
• FeOx [24,324]
• Fe2O3 [227]
• Fe3O4 [325]
• MgAl2O4 [326]
• NiFeP [327]
• NiMnO [328]
• NiO [306]
• Porous organic polymer [245]
• WO3 [329]
• ZIF [245,247,330]
• Carbon/Graphene [103,295]
• Carbon nitride [332,333]
• CeO2 [100,334–336]
• Co3O4 [337]
• FeOx [41,87,335,338]
• CuO [339]
• NiO [191]
• Ni2P [340]
• TiO2 [192,239,341,342]
• WO3 [343]

• Ag2O [345]
• Al2O3 [345]
• Carbon/Graphene [79,236,346–353]
• Carbon nitride [318,354–356]
• CeO2 [345]
• SiO2 [61,357]
• TiO2 [86,357,358]
• Triazine-based framework [359]
• WO3 [360]
• ZnO [345,361]
• ZrO2 [86]

Pd

Ir

Au

Fe

• ALD [27,53,179,300]
• Co-precipitation [19,24,29,35,38,68]
• Deposition–precipitation [301]
• Ice-photochemical process [225]
• IWI [48,51,298,302–305]
• Mass-selected soft-landing [234,237]
• Mechanical milling [294]
• Micro-gas blasting [306]
• Pyrolysis-assisted [293,297]
• SEA [153,158–161,163]
• Sol–gel [37,291]
• Thermal emitting strategy [103]
• Ultra-high temperature-assisted strategy [134,213]
• Wet impregnation [49,291,299,307]
• ALD [36,181]
• Ball-milling [319]
• Co-precipitation [312,313]
• Ion-exchange reduction method [42]
• IWI [42,44,295,309,310]
• Low temperature-induced Strategy [218,219]
• Mass-selected soft-landing [235,238]
• Micro-gas blasting [306]
• One-pot hydrothermal process [315]
• Photochemical method [102]
• Pyrolysis-assisted method [318,320]
• SEA [163]
• Thermal emitting strategy [103]
• Ultra-high temperature-assisted strategy [134]
• Wet impregnation [308,309,311,316,321]
• Atom trapping [326]
• Co-precipitation [24,324]
• Electrochemical method [106]
• Facile method [327]
• IWI [245,295]
• Micro-gas blasting [306]
• Photochemical method [227,329]
• Pyrolysis-assisted method [247,330]
• Mass-selected soft-land [325]
• Wet impregnation [328,331]

• CO oxidation [19,27,37,68,87,158–160,291,294,

297,303]
• CO2RR [299]
• Dehydrogenation [307]
• Ethanol oxidation [234]
• Formaldehyde oxidation [301]
• HER [51,53,103,179,225,300]
• Hydrochlorination [296]
• Hydrogenation [35,52,134,213,298]
• Methanol decomposition [302]
• NO reduction [38]
• ORR [48,49]
• Reduction of triiodide [29]
• WGS reaction [24,306]
• Alcohol oxidation [320]
• Benzene oxidation [321]
• C6H6 formation [219,235,295,314]
• CO oxidation [41,87,169,238,308,310,312]
• CO2RR [314]
• HER [103,316]
• Hydrochlorination [295]
• Hydrodechlorination [311]
• Hydrogenation [22,36,44,102,163,169,317,318,

322]

• Methanol decomposition [181]
• NO reduction [309]
• OER [219,315]
• ORR [219,315,322,323]
• Ullmann reaction [42]
• CO Oxidation [24]
• HER [106]
• Hydrochlorination [295]
• Hydrogenation [245,331]
• N2O decomposition [326]
• ORR [330]
• OER [106,247,323,327]
• Solar water oxidation [227,329]
• WGS reaction [24,306,324]

• Ball milling [100]
• Co-precipitation [338]
• Deposition–precipitation [191,337,339]
• Facile method [333,335]
• High temperature-induced method [340]
• IWI [295,342]
• Mass-selected soft-landing [239]
• Photochemical method [343]
• Pyrolysis-assisted method [334]
• Solution plasma process [336]
• Thermal emitting Strategy [103]
• ALD [357,358]
• Ball milling [353]
• Co-precipitation [347]
• Facile method [362]
• Ion-exchange method [86]
• Mass-selected soft-landing [236]
• Molten salt-assisted method [354]
• Pyrolysis-assisted method [79,345,346,348–350,

356,363]

• Sol–gel method [361]
• Wet impregnation [352,355,360]

• CO oxidation [191,239,338,339]
• CO2RR [332,344]
• HER [103]
• Hydrochlorination [295]
• Methane oxidation [343]
• Methanol self-coupling reaction [342]
• PROX [100,335]
• OER [333,340]
• ORR [333]
• WGS reaction [192,334]

• Advanced oxidation processes [356]
• CO oxidation [87,357]
• CO2RR [351,354]
• CS2 conversion [345]
• Fenton-like reaction [362,363]
• Fischer-Tropsch [355]
• HER [350]
• Hydrogenation [86,346,347,353,364]
• Methane-to-ethylene conversion [61]
• N2 photofixation [349]
• Nitrogen reduction [347]
• NO reduction [347,360]
• OER [236]
• ORR [79,236,323,332,348,361]
• Peroxidase-like activity [358]
• Tetramethylbenzidine oxidation [352]
• CO2 methanation [220]
• CO2RR [74,101]
• Cross-coupling [367]
• Dry reforming [164,368,369,371]

(continued on next page)

Ni

• Carbon/Graphene [74,101,143,214,230,236,353]
• Carbon nitride [101,365–367]
• CeO2 [368]
• Hydroxyapatite [369,370]

• Ball milling [353]
• Coordination site strategy [370]
• Co-precipitation [368]
• Electrochemical method [230]

ProgressinEnergyandCombustionScience96(2023)10107424

A.C.M. Loy et al.

Table 3 (continued )

Metal

Support

• MgO [149]
• TiO2 [370]
• Y2O3 [220]
• ZnO [361]
• ZrO2 [86]

Ru

Rh

Cu

Co

• Al2O3 [375,376]
• Carbon [57,295,377,378]
• Carbon nitride [86,379,380]
• CeO2 [182,368,381,382]
• CoV layered double hydroxide [383]
• FeOx [384]
• Fe3O4 [385,386]
• NiFe [148]
• PtNi [184]
• TiO2 [182,387,388]
• ZnO [389]
• ZrO2 [390]

• Al2O3 [392–395]
• Carbon [295]
• CeO2 [381,396–398]
• Co3O4 [25,40]
• Heteropoly acid [162]
• Hydroxyapatite [399]
• MnO2 [400]
• MoS2 [401]
• Phosphotungstic acid [162]
• SiO2 [402]
• TiO2 [394,403]
• ZMS-5 zeolite [404]
• ZnO91, [405]
• Al2O3 [250,395,406,407]
• Carbon/Graphene [214,408–412]
• Carbon Nitride [374,413–417]
• Cr2O3 [406]
• MnO2 [418]
• TiO2 [86,419]
• ZrO2 [86,420]
• ZnO [361]

• Al2O3 [321]
• Carbon/Graphene [59,177,236,353,423]
• Carbon nitride [424,425]
• MnO2 [424]
• MoS2 [426]
• N3P1 site [427]
• SiO2 [426,428]
• TiO2 [426]
• ZnO [361]

Synthesis method

Reaction

• Facile method [371]
• Ion-exchange method [86]
• Low temperature-induced strategy [220]
• Mass-selected soft-landing [236]
• Microwave-assisted method [367]
• Pyrolysis-assisted method [101]
• SEA [164,369]
• Sol–gel method [361]
• Solvothermal method [365]
• Thermal emitting strategy [214]
• Wet impregnation [74,143,366]
• ALD [184]
• Ball-milling method [319]
• Coprecipitation [148,384]
• Coordination Site Strategy [381]
• Electrochemical method [383]
• Facile method [375]
• Hydrothermal treatment [376,379,386]
• Ion-exchange method [182,387]
• IWI [295,377,388]
• Low temperature-induced strategy [389]
• Photochemical method [391]
• Pyrolysis-assisted method [377]
• Sol–gel method [385]
• Wet impregnation [378,380,382,390]

• Ball-milling method [319]
• Coordination site strategy [381]
• Co-precipitation [399]
• Deposition–precipitation [402,403]
• Facile method [405]
• Ion-exchange method [40]
• IWI [295,392,393,400,403,404]
• SEA [162,394]
• Wet impregnation [25,395,397,398]

• HER [143,230,370,372]
• Hydrogenation [86,149,220,353,373]
• OER [101,236]
• ORR [101,214,236,323,361,374]
• Photoredox process [366]
• Water splitting [365]

• CO oxidation [319]
• CO2RR [378]
• Dichloroethane degradation [375]
• Dry reforming [368]
• Haber-Bosch process [382]
• HER [182,379,386,387]
• Hydrazine electrooxidation [148]
• Hydrochlorination [295]
• Hydrogenation [376,385]
• Hydrosilylation [381,390]
• Methanol oxidation [184]
• N2 fixation [380,388]
• N2 reduction [57]
• OER [377,383]
• ORR [391]
• Reductive catalytic fractionation [389]
• WGS reaction [384]
• CO oxidation [41,87,162,405]
• Hydrochlorination [295]
• Hydroformylation [399]
• Hydrogenation [364,393,394,397,398,401,404]
• Hydrosilylation [381]
• Methane oxidation
• Nitrogen reduction [400]
• NO reduction [25,392,396]
• OER [40]
• WGS [402,403]

• Ball milling [353]
• Co-precipitation [420]
• Evaporation-induced self-assembly method [250]
• Hydrothermal method [418,421]
• Ion-exchange method [86,416]
• Photochemical method [411]
• Pyrolysis-assisted method [414,419,422]
• Sol–gel method [361]
• SEA [406]
• Thermal emitting strategy [214,408]
• Wet impregnation [374,395,407,413,415,417]

• ALD [423]
• Ball milling [353]
• Electrochemical method [425]
• Freeze-drying method [59]
• Mass-selected soft-landing [236]
• Pyrolysis-assisted method [211,426,427,429,430]
• Redox-driven hydrolysis [431]
• Sol–gel method [361]
• Thermal emitting strategy [214]
• Thermal polymerization [424]
• Wet impregnation [321,426,428],

• CO oxidation [418]
• CO2RR [406]
• Glaser-Hay Coupling [409]
• HER [413]
• Homoallyborane synthesis [250]
• Hydrogenation [86,353,407,420]
• Hydrogen peroxide reduction [417]
• Methane oxidation [415]
• Nitrile-azide cycloaddition [416]
• OER [421]
• ORR [214,361,374,408,421,422]
• Tetracycline degradation [414]
• Benzene oxidation [321]
• CO2RR [351,429]
• Fenton-like reaction [424]
• HER [425]
• Hydrogenation [347,353,423,427]
• Methane oxidation [428]
• Nitrogen reduction [347]
• OER [236,426]
• ORR [214,236,361]
• Toluene oxidation [431]

reused  more  than  six  times  TPD  cycles  with  constant  selectivity  of
butadiene  to  butene  (~25%)  as  shown  in  Fig.  19(a)  [257].  Further
quantification  of  Pt  atoms  through  CO  titration  after  each  run  has
highlighted the durability of Pt/Cu(111) SAC where the concentration of
Pt atoms on the surface layer of the catalyst remained consistent with the
number of Pt atoms present prior to each hydrogenation reaction, sug-
gesting that the single isolated Pt atoms in Cu are capable of H2 spillover
without  breaking  C–C  bonds  as  well  as  reduce  the  possibility  of  Pt
poisoning. As seen in Fig. 19(b), the addition of Pt onto Cu NPs enhanced

the rate of hydrogenation, where a higher hydrogenation activity was
observed  in  Pt0.2Cu14/Al2O3  than  Pt0.1Cu14/Al2O3.  Additionally,  the
addition of Pt single atoms to the catalyst could lower the hydrogenation
◦
reaction temperature (onset at 40
C, i.e., lower than
that of the monometallic Cu15/Al2O3 catalyst under the same conditions.
In order to demonstrate the hydrogenation capability of the Pt–Cu SAC
in different stressful conditions (with impurities), the authors tested the
SAC in the presence of excess propylene and found that the propylene
has no significant effect on the activity and selectivity of hydrogenation

C), which is 35

◦

ProgressinEnergyandCombustionScience96(2023)10107425

A.C.M. Loy et al.

Table 4
Application of SACs in C–C coupling process.

Types of Reaction Mechanism

Reaction conditions

Synthesizing method

Key Takeaways

Coupling between iodobenzene and

Phenylacetylene to biphenyl.

Deposition
precipitation

Type of catalyst: 0.10, 0.20,
2.0 wt.% Pd/TiO2
Type of reactor: Batch
Catalyst loading:50 mg
◦
Reaction temperature: 40
Reaction pressure: -

C

Suzuki coupling reaction of -iodoanisole (5
mmol), 4-methylbenzene boronic acid to
4-Methoxy-4

-methylbiphenyl

′

Hydroformylation coupling of propene to

butyraldehyde

Non-oxidative methane coupling to

acetylene and ethylene

Suzuki coupling reaction of -bromobenzene
with phenylboronic acid pinacol ester to
biphenyl

C–C coupling of primary and secondary
alcohols to α,β-unsaturated ketones

Conventional
chemical vapor
deposition (CVD)

Galvanic replacement
reaction

Ball milling

Microwave irradiation
assisted deposition

Pyrolysis + ball
milling

◦

C

C

Type of catalyst: 0.35 mol.%
of Pt or Pd in Pt–S-MWNT and
Pd–S-MWNT
Type of reactor: Batch
Catalyst loading: -
◦
Reaction temperature: 70
Reaction pressure: -
Type of catalyst: 0.2, 1.0, and
4.8 wt.% Rh/CoO
Type of reactor: Fixed Bed
Reactor
Catalyst loading: 50, 10, and
2.1 mg
Reaction temperature:
100
Reaction pressure: -
Type of catalyst: SiO2-
confined Fe catalyst (0.4 wt.%
Fe@CRS)
Type of reactor: Fixed bed
reactor
Catalyst loading: 0–1.2 g
Reaction temperature:
1027
Reaction pressure: 1 bar
Type of catalyst: 0.66 wt.%
Pd-ECN
Type of reactor: Fixed bed
reactor
Catalyst loading: 30 mg
Reaction temperature:
50–140
Reaction pressure: 2–10 bar
Type of catalyst:
Co1mmol(cid:0) N–C/CMK
Type of reactor: Batch
Catalyst loading: -
◦
Reaction temperature: 70
Reaction pressure: 1bar

C

C

C

◦

◦

Selective C–C Coupling in CO2

Electroreduction for CO production

Pyrolysis

Type of catalyst: Ni 1mmol/
CNT
Type of reactor: Batch
Catalyst loading: -
◦
Reaction temperature: 25
Reaction pressure: 1bar

C

◦

to  butadiene  as  displayed  in  Fig.  19(c).  At  below  120
C,  ~100%  of
butadiene  was converted accompanied by a  minor propylene concen-
tration  (<1%)  converting  to  propane,  implying  that  the  Pt–Cu  SAC
maintains active and is stable. The use of Pt in Cu NPs (Pt1Cu20/Al2O3)
has  also  been  shown  recently  for  the  liquid  phase  hydrogenation  of
furfural,  here  a  promoted  Cu  nanoparticle  was  found  to  be  far  more
active  and  selective  than  bulk  bimetallic  alloys  and  monometallic
equivalents [249]. Additionally, for the same reaction, an array PdCu
SAA was created by Islam and co-workers, with decreasing Pd content to
determine  the  atomic  limit  required  for  efficient  hydrogenation  [46],
critically  finding  that  0.0067  wt%  of  Pd  could  be  used  to  radically
improve  the  reactivity  of  a  Cu  host nanoparticle  on γ-Al2O3.  Another
work using a Pd–Cu SAA is by Jiang and co-workers [454]. This work
exploited  the  change  in  the  structure  coordination  during  the

Ref.

[284]

[439]

[207]

[440]

[441]

[60]

[442]

The highly dispersed Pd atoms (Pd1/TiO2) were 10 times more
active than the conventional Sonogashira cross-coupling
reaction.
Pd1 atoms anchored to four O atoms of TiO2 through Pd– O–Ti
bonds are thermodynamically favorable due to a minimal
number of choices of binding sites for reactants.
The 2.0 wt.% Pd/TiO2 exhibits nearly 100% conversion with a
>75% selectivity.
Higher catalytic activity was obtained in Pt–S-MWNT (~2–30
times) compared with the commercial Pt/C, and Pd/C metallic
catalysts.
A high reaction yield of 99.5% was attained in Pt–S-MWNT
about 6 times higher value than the Pd–S-MWNT.
High stability of Pt–S-MWNT can be observed where the yield
of products maintained >80% after 12 cycles.
The structural reconstruction of Rh single atoms in Rh/CoO
was the main driving force facilitating the adsorption and
activation of reactants.
A high TOF number of 2065 h
butyraldehyde were attained using 0.2% Rh/CoO.
The increase in Rh loading caused aggregation of the isolated
Rh atoms to form nanoclusters of different atomicity.

(cid:0) 1 with 94.4% selectivity for

The CH4 consumption rate monotonically was directly
proportional to the reaction temperature at a fixed ⋅CH3 partial
pressure.
Fe@CRS mediated the C–C coupling reaction at a low
temperature, thereby producing mainly acetylene rather than
ethylene.
◦
At 1027
C onwards, the CH4 conversion and acetylene
selectivity increased significantly withFe@CRS catalyst
residence time.
No variation of conversion or selectivity was observed over 13
h on stream, indicating that Pd-ECN lies in a stable structure
with leaching resistance.
The pivotal role of the CN was to enable adaptive coordination
of the Pd.
The isolated Pd atoms showed superior yields to the desired
products (24–73%), and outperformed other homogeneous Pd
(PPh3)4 counterparts.
A high TOF (3.8 s
outperforming other counterparts (e.g. Pd/C, Ag/Al2O3, and
Au–Pd/hydrotalcite).
Co single atoms in the Co–N–C structure were highly stable
against sintering and acid leaching even at high temperature of
800
71% yield of unsaturated ketones was attained using Co–N–C/
CMK after 6 h of reaction.
A high TOF number of 100,179 h
h) were attained.
The CO2 reactant did not chemically interact with Ni-CNT and
the, Ni center in Ni-CNT maintained its +2-valence state during
the process, suggesting the oxidation of Ni
interaction with CO2 molecules.
A uniform morphology and well-defined Ni–N4 moiety on a
carbon nanotube was successfully developed.

(cid:0) 1) was achieved on the Co atom,

(cid:0) 1 with high stability (>100

to Ni2+

during

C.

+

◦

impregnation  of  ultra-low  Pd  loading  (50  ppm)  in  a  host  Cu  nano-
particle. They  found that  the Pd1/Cu  SAC is  highly effective  for  both
hydrogen spillover and selective hydrogenation. Notably, The Pd1/Cu
the
catalysts  displayed  excellent
semi-hydrogenation of phenylacetylene to styrene at 303 K under 0.1
MPa  H2.  The  selectivity  of  ~96%  towards  styrene  was  achieved  at  a
conversion  of  100%.  This  work  was  supported  by  DFT  calculations
which highlights the benefit of atom arrangement on the activity of the
catalyst itself, globally finding the rate of reaction for Pd–Cu (111) was
substantially lower than a Pd–Cu(100).

catalytic  performances

in

There  is  another  interesting  well-dispersed  single/pseudo  Pt  SAC
catalyst impregnated on mesoporous WOx developed by Zhang’s group
◦
[460]. Under the reaction conditions of 160
C, 1 MPa H2 pressure, and a
high glycerol concentration (50%), the Pt/WOx  SAC processed a very

ProgressinEnergyandCombustionScience96(2023)10107426

A.C.M. Loy et al.

Fig. 17. (a) Reaction pathways of the Suzuki coupling of bromobenzene with phenylboronic acid pinacol ester on Pd-ECN [441], (b) Corresponding energy level and
reaction coordinate of reaction pathway [441], (c) Schematic illustration of the palladium atom anchored on exfoliated graphitic carbon nitride (Pd-ECN) SAC [441].
(all figures are adapted with permission from Springer Nature).

(cid:0) 1 h

(cid:0) 1) towards 1,3-propanediol (1,3 PD)
high space-time yield (3.78 gPt
as shown in Fig. 20(a). Based on the transition of the catalyst in prep-
aration (Fig. 20(b–d)), a well homogenously dispersed Pt atom of 2.59
wt  %  was  impregnated  on  WO3  support  without  any  formation  of
nanoclusters, suggesting that the isolation of Pt over WOx was success-
fully  achieved. To  further  understand the  physiochemical property  of
SACs a mechanism for how the Pt/WOx  SAC behaves for the selective
glycerol hydrogenation was proposed in Fig. 20(e), [460]. Firstly, the
unshared-pair of electrons in the glycerol’s O atoms was trapped by the
unoccupied W6+
d orbital, forming an ether-like bond with a W atom
(Step 1). The strong interaction with the W atom will weaken the bond
between the O and H atoms and facilitate the oxidation of an H atom
(Step 2). Then, extraction of protons from the terminal O atom of W––O
occurred  and  formed  W–OH,  while  the  W6+
species  was  partially
reduced  (Step  3).  This  finding  was  proven  by  Raman  spectroscopy,
where  the terminal W––O band intensity decreased significantly after
contacting  with glycerol. In step 4, the  WOx  Brønsted acid sites were
consumed, catalyzing the dehydration pathway and stabilizing the for-
mation of the secondary carbocation from glycerol. Owing to the oxo-
philic characteristic of W species, the H2 is assumed to be heterolytically
dissociated on the interface between Pt and WOx, exhibiting both acid
sites (H
). Thus, rapid hydrogenation of
3-hydroxypicolinic acid can occur and gives rise to a high yield of 1,3-PD
(Step  5).  This  study  provided  an  in-depth  synergistic  mechanism  be-
tween Pt and WOx species for the production of 1,3-PD. The design of the
WOx supported pseudo-single atom Pt catalyst yielded a high selectivity
of 1,3-PD (45.7%) under a low H2 pressure environment.

) and hydrogenation sites (H

δ+

δ(cid:0)

Despite many experimental works reported on the robust nature of
the SACs for selective hydrogenation reactions, there is  still a lack of
molecular  calculations  and  microkinetic  simulations  to  back  up  the
hydrogenation  activity  and  mechanisms  [463–465].  In  2018,  Thir-
umalai  and  co-authors  [461]  reported  the  reactivity  of  a  series  SAAs
consisting of Au, Ag, and Cu nanoparticles doped with single atoms of Pt,
Pd, Ir, Rh, and Ni in the hydrogenation of acetylene to ethylene via DFT
calculations. They reported that from the d-band model generated by
Hammer  and  Nørskov,  AuPd  and  AgPd  were  chosen  as  the  potential
candidate for hydrogenation. The findings indicate that the acetylene
most likely adsorbs at the FCC sites of AuPd and AgPd. By comparing the
binding energies of acetylene at the FCC site and atop sites, it reveals
that acetylene was less stable on the atop sites by 0.111 eV for AuPd and

0.008 eV for AgPd, meanwhile the ethylene adsorption at the FCC sites
and  atop  sites  differ  by  0.23  eV  for  AuPd  and  0.019  eV  for  AgPd.
Notably, the acetylene and ethylene prefer bonding as α-bonded com-
plexes on pure metal surfaces. However, in the presence of a reactive Pd
atom  in  a  relatively  inert  host,  they  bind  strongly  with  the  surface
through α-complexes in an atop conformation. Furthermore, the ener-
getics of hydrogenation is more favorable for single atom alloys rather
than  their  respective  pure  host  metals  (Fig.  20(f)),  deducing  that  the
single  atom  alloys  are  favorable  for  the  formation  of  the  vinyl  inter-
mediate,  attributing  to  the  strong  adsorption  on  the  Pd  atom  which
resulted in excellent selectivity towards the formation of ethylene. The
co-adsorption energy of intermediate on AuPd and AgPd are very close,
suggesting  that  the  Pd  atom  in  the  alloys  is  mainly  responsible  for
driving the reaction forward. As noted, the energy barrier for ethylene
desorption is almost negligible on single atom alloys, resulting in im-
mediate desorption which prevents further hydrogenation of ethane.

Moreover, a DFT study in conjunction with Scaling Relations Kinetic
Monte Carlo (SRMC) simulations reported by Jørgensen and Gronbeck
[462], found that the main reaction mechanisms for hydrogenation of
acetylene(cid:0) ethylene  will  be  C2H2  adsorption.  However,  the  C2H2
adsorption  is  exothermically  stronger  on  Pd(111)  as  compared  to  Cu
(111)  and  Pd/Cu(111).  Meanwhile,  the  H2  dissociative  adsorption  is
barrier less on the Pd-containing surfaces, but it is high for the Cu(111).
The observation for the absence of an H2 dissociation barrier on Pd and a
considerable barrier on Cu is consistent with the previous studies [22,
466]. Based on these simulations, it can be concluded that the Pd/Cu
(111) SAA has a selectivity higher than that of Pd(111), mainly due to
the weak binding of ethylene on Cu as compared to Pd while a strong
binding  of  C2H4  at  the  edges  and  corners  sites  hinders  the  ethylene
desorption before further hydrogenation. In short, acetylene(cid:0) ethylene
hydrogenation  should  contain  minority  sites  that  readily  dissociate
hydrogen  and  the  majority  sites  where  ethylene  is  weakly  adsorbed.
Nonetheless, all the above findings have opened a promising avenue to
the  rational  design  of  SACs  for  selective  hydrogenation.  Despite
the  stability  of  SACs  under
much-perceived  subjectivity  on
high-temperature  conditions  for  selective  hydrogenation  reactions,
many  experimental  works  have  demonstrated  that  SACs  can  provide
stable  activity  under  many  reaction  cycles  or  reaction  times  for  this
application.

ProgressinEnergyandCombustionScience96(2023)10107427

A.C.M. Loy et al.

Table 5
The application of SACs in selective hydrogenation.

Types of reaction

Reaction conditions

Hydrogenation of Acetylene to

Ethylene

Hydrogenation of Crotonaldehyde

to Crotyl alcohol

Hydrogenation of Nitrobenzene to

Aniline

Hydrogenation of Nitriles to

Secondary amines

Semi-hydrogenation of

phenylacetylene to styrene

Semi-hydrogenation of

phenylacetylene to styrene

Hydrogenation of

phenylacetylene to styrene

Hydrogenation of nitroarenes to

3-aminostyrene

Type of catalyst: AgPd0.025/SiO2,
AgPd0.01/SiO2 and AgPd0.005/SiO2
Type of reactor: Fixed bed reactor
Total flow rate: -
Catalyst loading: 30 mg
Reaction temperature: 250–500
Reaction pressure: 6.8 atm

◦

C

◦

C

Type of catalyst: Rh1/MoS2
Type of reactor: Batch
Total flow rate: -
Catalyst loading: 20, 50, 100, and
150 mg
Reaction temperature: 80
Reaction pressure: 5 atm
Type of catalyst: 0.25%Pt/γ-Al2O3
Type of reactor: Fixed bed
Total flow rate: -
Catalyst loading: 65 mg
Reaction temperature: 80–155
Reaction pressure: 4.4 atm
Type of catalyst: Quasi Pd1Ni SAA
Type of reactor: Batch
Total flow rate: 200 mL/min
Catalyst loading: 0.98, 2.0 and 3.5
wt.% of Pd loadings on Ni/SiO2
Reaction temperature: 80
Reaction pressure: 6 atm

C

C

◦

◦

◦

(cid:0) 1

(cid:0) 1 g

Type of catalyst: 1 μmol% Pd1/Cu
Type of reactor: fixed bed reactor
Total flow rate: -
Catalyst loading: 60,000 mL h
C
Reaction temperature: 30
Reaction pressure: 1 atm
Type of catalyst: Pd0.5/Ni0.5@γ-Al2O3
Type of reactor: Batch reactor
Total flow rate: -
Catalyst loading:10 mg
Reaction temperature: 25
Reaction pressure: 1 atm
Type of catalyst: Pd0.18Cu15/Al2O3
Type of reactor: Fixed bed
Total flow rate: -
Catalyst loading: -
Reaction temperature: 250
Reaction pressure: 6.9 atm

C

C

◦

◦

Type of catalyst: 0.08 wt.% Pt/FeOx
Type of reactor: Batch
Total flow rate: -
Catalyst loading: -
Reaction temperature: 40
Reaction pressure: 3.0 atm

C

◦

Hydrogenation of Levulinic acid

to γ-valerolactone

Type of catalyst: 0.6 wt.%
Ir@ZrO2@C
Type of reactor: Batch
Total flow rate: 0.5 mL/min
Catalyst loading: 100 mg
Reaction temperature: 180
Reaction pressure: 40 atm

◦

C

SACs preparation
method

Incipient wetness
impregnation

Incipient wetness
impregnation

Key findings

A low Pd loading of 168 ppm (AgPd0.005/SiO2 catalyst) was
sufficient to yield 92.6% conversion of acetylene with 92.3%
selectivity of ethylene.
The high conversion was obtained via analogous Au -Pd SAA systems
over a wide temperature window.
An optimal Pd/Ag surface composition and isolated electron rich Pd
atoms structure can be obtained through high temperature pre-
reduction.
The single Rh atoms anchored to the edges of 2D MoS2 sheets
maintained a 100% conversion of crotonaldehyde to crotyl alcohol
even under sustained reaction times.
The electron transfer from the Rh1 atoms to the surrounding S atoms
of the MoS2 sheets was the origin of the positive oxidation state of
the anchored single Rh1 atoms.

Ref.

[44]

[399]

Incipient wetness
impregnation

The maximum TOF of nitrobenzene attained was 2.67 × 105 molNB
(cid:0) 1 molPt
(cid:0) 1; the Pt/γ-Al2O3 catalyst also shows excellent reusability
h
of more than 20 times without losing its catalytic activity.

[453]

Atomic layer
deposition

Galvanic
replacement

(cid:0) 1) was 8x and 4x higher than
(cid:0) 1), respectively.

The TOF of Pd–Ni/SiO2 SAC (515 hr
(cid:0) 1) and Pt/SiO2 (127 h
Pd/SiO2 (64 h
The conversion of nitrile (~83%) and selectivity towards
dibenzylamine (~97%) remained almost the same after 8 runs of
experiments.
The isolation of Pd with Ni shows a high catalytic activity in
hydrogenation of nitriles, yielding a high selectivity of secondary
amines >94%.
100% phenylacetylene conversion with ~96% towards styrene was
achieved using 1 μmol% Pd1/Cu.
The catalyst activity of Pd1/Cu(100) was about three times higher
than that of Pd1/Cu(111)

[451]

[454]

Incipient wetness
impregnation

98% phenylacetylene conversion with 94% towards styrene was
achieved using Pd0.5/Ni0.5@γ-Al2O3 SACs.
The Pd0.5/Ni0.5@γ-Al2O3 SAC remains stable, no change to catalytic
activity was observed after 10 runs.

[455]

Galvanic
replacement

Co-precipitation

Facile synthesis

The high selectivity towards styrene via Pd0.18Cu15/Al2O3 was due to
hydrogen spillover on the Cu surface.
High selectivity towards styrene (94%) associated with high
phenylacetylene conversion (90%) was attained using Pd0.18Cu15/
Al2O3 after 8 h.
The styrene selectivity attained from Pd0.18Cu15/Al2O3 was ~6–7
folds higher than that of Pd0.18/Al2O3 at 3 h of reaction.
High conversion (88.4%) and selectivity (98.2%) of 3-aminostyrene
were obtained using 0.08% Pt/FeOx.
A high TOF of 1500 h
SACs, which is 20x higher than that of other Pt/TiO2 catalysts
reported.
The presence of Pt
bonding favored the adsorption of nitro groups, leading to a high
catalytic performance
High selectivity (~100%) towards γ-valerolactone was attained and
the catalyst was found to be highly recyclable, seven consecutive
runs without any major deactivation.
The high stability of the Ir@ZrO2@C under acidic conditions is due
to the strong interactions between the isolated Ir
species and nano
tetragonal ZrO2 support.

(cid:0) 1 was attained in both the SACs and pseudo-

centers, with the absence of Pt–Pt metallic

δ+

+

[443]

[35]

[456]

4.3. Selective reforming

SACs have emerged as a new frontier in catalysis for hydrogen pro-
duction  from  methane  reforming  and  water-gas  shift  reactions.  Dry
Reforming  of  Methane  (DRM)  has  received  much  attention  in  the
hydrogen  production  sector,  as  this  sustainable  process  exploits  two
major greenhouse gases (GHG), carbon dioxide and methane to produce
industrially important syngas. Table 4 shows the application of SACs for

hydrogen production, specifically in DRM and the WGSR over the last
five years. Numerous supported precious metal SACs (e.g., Pd, Pt, Ru,
and Rh) and a few transition metals SACs (Ni and Co) have been used for
DRM. Despite the high coking resistance of precious metal-based cata-
lysts,  the  use  of  precious  metals  in  the  synthesis  of  catalysts  is  often
regarded as a non-sustainable approach due to the high cost and low
availability of noble metals, which are typically limited for large-scale
applications  [467].  On  the  other  hand,  Ni-based  catalysts  are

ProgressinEnergyandCombustionScience96(2023)10107428

A.C.M. Loy et al.

Fig. 18. Morphology of Pt/C catalysts: TEM images of Pt@C catalysts produced under different conditions, the concentrations of arc medium solution were (a) 0.975
mM and (b) 0.0195 mM [453]; (c) high magnification of the selected rectangular area of (a), (d) XRD profile of Pt/C catalysts produced [453] (all figures are adapted
with permission from Elsevier).

◦

generally more economical and are more abundant. Despite the low cost
and high availability, Ni exhibits a high sintering tendency, poor deac-
tivation  resistance,  and  high  affinity  toward  coke  deposition  on  the
active  sites  under  a  reaction  temperature  over  800
C  [468,469].
Ni-based catalysts are well-known for their high sintering tendency via
particle migration and Ostwald ripening under a high reaction temper-
ature and steam environment. The sintering and agglomeration of the
active phase increase the particle size and reduces the dispersion of the
metal  atoms  [469,470].  The  number  of  atomically  dispersed  active
species also decreases significantly and eventually leads to poor activity
performance.  Furthermore,  severe  carbon  deposition  on  the  Ni  active
site was also reported extensively in the literature. With such bulky NPs
formed  from  the  sintering  phenomenon,  a  side  reaction  of  methane
pyrolysis readily takes place on the metallic NP sites due to the very high
adsorption  energy.  The  methane  pyrolysis  reaction  could  produce  a
layer  of  carbonaceous  material  on  the  metallic  surface  which  in  turn
leads to catalyst deactivation after a long period of reaction time [471].

4.3.1. Research advances of SACs in selective reforming processes

As previously mentioned, the coking resistance and stabilization of
an atomically dispersed active phase on a support material during a long
time  on  stream  are  still  regarded  as  one  of  the  few  major  challenges
encountered in the DRM and are yet to be resolved by academic and
industrial practitioners. In line with the efforts in addressing the coking
resistance  and  stabilization  issue,  numerous  previous  works  have  re-
ported the considerable effect of CeO2 on the size, dispersion, stability,
and  deactivation  resistance  of  active  sites  [203].  For  the  synthesis  of
SACs, it is summarized that the support material should possess a high
affinity with the active phase leading to a high dispersion and strong
metal-support interaction (SMSI) [164]. A list of SACs used for methane
reforming, steam reforming, and water gas shift reactions is tabulated in
Table 6. In a recent work by Tang et al. [368], a novel bimetallic Ni/Ru
SAC  supported  on  CeO2  was  synthesized  and  proposed  for  the  DRM
application. As shown in AP-XPS spectra (Fig. 21(a)), the catalytic sur-
face  of  Ce0.95Ni0.025Ru0.025O2  SACs  consists  of  two  sets  of  atomically
dispersed Ni and Ru species. Also, the fraction of Ce3+
during the re-
◦
action at 550
C was much higher than before the reaction, as evidenced

ProgressinEnergyandCombustionScience96(2023)10107429

A.C.M. Loy et al.

Fig. 19. (a) Catalytic reaction cycles after the co-adsorption of butadiene, followed by chemisorption of H2 and CO on 0.02 ML Pt–Cu(111) [257], (b) The relation of
conversion,  selectivity  to  butene  and  temperature  of  Pt0.2Cu12/Al2O3,  Pt0.1Cu14/Al2O3,  and  Cu15/Al2O3  catalysts  [257],  (c)  TOS  hydrogenation  activity  test  for
Pt0.1Cu14/Al2O3  at 160

C [257]. (all figures adapted with permission from Springer Nature).

◦

◦

and Ce4+

by the formation of a plateau in the region of 885.2±1.5 eV, implying
that no overlapping of photoemission features of Ce3+
of CeO
species in the catalyst. Based on the experimental findings, both active
species  were found  to be  highly active  for methane  reforming with a
high turnover rate of 73.6H2 per site per second at 833
C (Fig. 21(b)).
The conversion of CH4 on Ce0.95Ni0.025Ru0.025O2, 91% was much higher
◦
than that of Ce0.95Ru0.05O2 and Ce0.95Ni0.05O2 at 700
C, implying that
there is a positive synergistic effect between Ni and Ru cations which
enhance the DRM activity. Furthermore, computation studies also un-
covered the synergetic effects and complement functions of the atomi-
cally dispersed Ni and Ru under a low concentration of 2.5 metal atomic
%. Ni atoms are highly active in the adsorption of CH4,  and Ru atoms
have a high affinity toward CO2. From the operando studies of chemical
and coordination environments, both Ni and Ru single atoms anchored
on the CeO2  surface remained in a cationic form instead of a metallic
state. This was found to promote the catalytic performance of the SAC
C, outperforming NP counterparts, as depicted
significantly up to 600
in Fig. 21 (c).

◦

Akri et al. [164] synthesized a highly active and carbon-resistant Ni
SAC  supported  on  hydroxyapatite  (HAP)  using  a  Strong  Electrostatic
Adsorption (SEA) method. The 0.5 wt.% Ni SAC exhibited the highest
CO2 and CH4 reaction rates of 816.5 mol/(gcat h) and 1186 mol/(gcat h),
respectively, which was four and five times higher than the reaction rate

of nickel NP catalysts. The 0.5 wt.% Ni SACs displayed excellent carbon
deposition resistance as evidenced by the negligible weight loss of spent
Ni SACs when characterized under thermal gravimetric analysis (TGA).
Despite its high activity performance and carbon deposition resistance,
the Ni SACs suffered from poor stabilization of the atomically dispersed
Ni phase. Severe sintering and aggregation of Ni atoms were observed in
the 0.5 wt.% Ni SACs, which led to its high deactivation rate after a few
hours of reaction. The same research team also attempted to reinforce
the  stability  of the  previous Ni SACs by  using a  polyvinylpyrrolidone
(PVP) assisted preparation method. A small amount of PVP was added
during the co-precipitation process of the Ni SAC. It was found that the
catalytic  stability  of  Ni  SACs  improved  significantly  with  very  little
carbon  deposition  on  the  catalyst  surface.  Such  improvement  in  the
catalytic behavior could be attributed to the highly dispersed Ni single
atoms  on  the  surface,  hindering  the  inner  active  site  from  sintering
phenomena during the reaction.

In  another  study  by  Akri  et  al.  [369],  the  stabilization  effect  of
ceria-doped hydroxyapatite (Ce-HAP) for atomically dispersed Ni spe-
cies  was  investigated.  From  the  in-situ  XPS  and  Temperature  Pro-
grammed  Reduction
techniques
unambiguously revealed that the ceria-doped HAP stabilized the atom-
ically  dispersed  Ni  from  sintering  and  aggregation  under  a  high
