Repository: Sithcighce/IgnisBenchmark

# 智能题库生成与评估系统

一个基于大模型的自动化题库生成系统，采用**双重资产积累**机制构建高质量题库。

## 核心特性

### 🎯 双重资产积累 (Dual Asset Accumulation)

系统采用创新的双数据库架构，实现题库资产的双向积累：

- **📚 错题库 (Benchmark Bank)**: 收集目标模型（如Qwen-8B）**答错**的题目，形成专门的挑战性benchmark
  - 文件: `data/benchmark_bank.jsonl`
  - 用途: 评估模型弱点、训练数据增强、能力边界测试
  - 包含: 题目数据 + 错误答案 + 判题结果

- **✅ 验证集 (Validation Set)**: 收集目标模型**答对**的题目，形成可靠的验证数据集
  - 文件: `data/validation_set.jsonl`
  - 用途: 模型性能验证、质量控制、Few-shot示例池
  - 包含: 高质量题目及标准答案

### � 自动化工作流

```
生成题目 (Gemini 2.5 Pro) 
    ↓
解答题目 (本地 Qwen-8B via LM Studio)
    ↓
智能判题 (Gemini 2.5 Flash)
    ↓
    ├─→ [答错] → 错题库 (含错误答案分析)
    └─→ [答对] → 验证集 (可用作Few-shot)
```

File: question_english/Metal-organic-framework-as-a-photocatalyst--Progress_2020_Progress-in-Energy/Metal-organic-framework-as-a-photocatalyst--Progress_2020_Progress-in-Energy.txt (part 2 of 9)
Progress in Energy and Combustion Science 81 (2020) 100870 
(e.g., in terms of electronic properties, excited states, and photo- 
catalysis mechanisms). 

For example, Kohn–Sham density functional theory (KS-DFT) is 
commonly  used  to  calculate  MOF bandgaps based on  the differ- 
ences in the orbital energies in the ground-state (the LUCO (lowest 
unoccupied crystal orbital) - the HOCO (the highest occupied crys- 
tal  orbital))  [60] .  By  using  KS-DFT  analysis  the  LUCO  and  HOCO 
electronic states of IRMOF-1 (known as MOF-5) were found to be 
dominated by the p -state of C-O in the linker and O in the Zn 
4 O 
cluster, respectively, and the calculations showed a good match be- 
tween  the  computed  and  experimental  E g  value  ( ≈3.4  -  3.5  eV) 
[61] . The electronic features of engineered IRMOF-1 have also been 
investigated by replacing the Zn-metal node with other metal ele- 
ments (e.g., Ca, Mg, Be, Cd, Sr, or Ba ions). Interestingly, the elec- 
tronic structure of IRMOF-1 photocatalyst was insensitive (e.g., in 
terms of bandgap: E g ≈ 3.5 eV) to any such replacement [61 , 62] . 
On  the  other  hand,  the  bandgap  of  IRMOF-1  has  been  remark- 
ably tuned to visible regions (from 3.5 eV (345 nm) to ~ 1.71 eV 
(724  nm))  upon  the  substitution  of  new  chalcogen  atoms  (e.g., 
Y = S, Se, or Te) for the central O-atom in the Zn 
4 O cluster (e.g., 
4 Y) in the order of S → Se → Te [63] . Based on density functional 
Zn 
4 Y-based IRMOF series can be 
theory, the tuned bandgap of the Zn 
attributed to the effect of the electronic states of chalcogen atoms 
(Y = O, S, Se, or Te) in the Zn 
4 Y nodes and C-atoms in the BDC 
linker (i.e., HOMO band energy). 

The electronic band structures of other IRMOF (Zn 

4 O cluster) 
series also decreased by 0.2 to 0.8 eV via functionalization of the 
organic linkers with some halogen atoms (e.g., X = F, Cl, Br, or I) 
[64] . Notably, the energy bandgaps of the functionalized IRMOF se- 
ries were systematically reduced with the decreases in the elec- 
tronegativity  trends  of  halogen  atoms  (from  F →  I).  This  is  due 
to the contribution of the p -orbitals in halogenated atoms to the 

S.A. Younis, E.E. Kwon and M. Qasim et al. / Progress in Energy and Combustion Science 81 (2020) 100870 

7 

electronic density of states in the energy region below the Fermi 
energy  (i.e.,  alteration  of  VB  energy).  In  contrast,  Zn-metal  clus- 
ters are mainly dominant in the CB region. Hence, the p- state of 
the halogen substituents acted as an electron-releasing group by 
± C effects (conjugated effect) through donating electrons to the 
aromatic ring. The donated electrons led to decreases in bandgap 
with increases in the HOMO energy position (organic ligand) of the 
IRMOF series. The density functional based tight-binding method 
was also used to investigate the effect of organic ligands on the 
electronic structures, geometries, and stabilities of the Zn 
4 O-based 
IRMOFs  series  [65] .  Computational  calculations  showed  that  the 
ligand type did not inﬂuence the coordination bond (Zn-O) lengths 
in IRMOF- 7, −8, and −14 ( (cid:3)R ≤ 2% relative to pristine IRMOF- 
1). On the other hand, the mechanical and optical properties of IR- 
MOFs were greatly affected by the type of organic linkers (in terms 
of molecular size and structural properties). For instance, the esti- 
mated bandgap energy was signiﬁcantly reduced using larger or- 
ganic ligands containing a larger number of conjugated sp 2 carbon 
atoms because π - π states inﬂuence the VB energy. In contrast, a 
longer  ligand  remarkably  decreased  Zn-MOF  mechanical  stability 
due to the possible free rotation of ligands along the connection 
axis of tetrahedral (OZn 

4 ) 6 ± moieties (soft MOF materials). 

The electronic features of photoactive MIL-125 (E g  = 3.69 eV) 
2 -MIL-125 (E g  = 2.61 eV) have also been discussed based 
vs. NH 
on DFT computations to assess the contribution of functional lig- 
and  moieties  on  the  photocatalytic  behavior  of  MOF  photocata- 
lysts  [66] .  Accordingly,  the  relaxation  energy  of  photogenerated 
2 -MIL-125  was  −0.19  eV  higher  in  absolute  terms 
holes  in  NH 
than  that  observed  in  MIL-125  ( −0.04  eV).  The  higher  stabiliza- 
2 -MIL-125 was mainly attributed to the electron donat- 
tion in NH 
ing  nature  of  the  NH 
2  group,  which  can  induce  repulsive  inter- 
actions  between  the  photogenerated  e − and  h ± in  NH 
2 -MIL-125 
( ± 0.46  eV  relative  to  attractive  photogenerated  charge  interac- 
tion  in MIL-125 ( −0.04 eV)). In NH 
2 -MIL-125, it  is  hypothesized 
that the photo-electrons are localized onto the Ti-oxo metal clus- 
ter, while the photo-holes are localized on the linkers [66] . This 
hypothesis indicates that the functional ligand motifs played a key 
role in determining the excited-state lifetime in MOF photocatal- 
ysis  by  controlling  the  charge  carrier  interactions.  A  similar  ob- 
servation  has  also  been  reported  using  BTC  ligands  with  cyano 
(electron acceptor) and  amino (electron donor)  functionalities to 
modulate  the  electronic  features  of  Zn-BTC  MOFs  (E g  =  2.4  eV) 
[67] . Remarkably, the use of amino- and cyano-functionalized lig- 
ands  yielded  a  signiﬁcant  narrowing  of  the  Zn-BTC  bandgap  to 
1.9 and 1.4 eV, respectively. Ab initio molecular dynamics simula- 
tions showed that this could be due to the effect of amino- and 
cyano-substitutions  on  the  VB  (dominated  by  O  2p -orbitals)  and 
CB (dominated by C 2p -orbitals) edges of Zn-BTC MOFs. Besides, 
the electron-withdrawing/donor aﬃnity of these cyano/amino sub- 
stituents can have a certain effect on the acid strength of the metal 
nodes and their associated redox potential. Such interactions can 
be accounted for by their inductive effects on the electron den- 
sity of the Zn-BTC coordination bond [68] . For instance, the charge 
accumulated  on  the  O-atom  is  remarkably  depleted  when  using 
cyano-functionalities, while charge withdrawal is expected on the 
C-atom  of  the  BTC  ring  bonded  to  the  amino-functional  group. 
The overall results suggest that the type of organic ligand (or its 
chemical  functionalization)  is  critically  important  in  determining 
the kinetic/thermodynamic stability of MOFs (See Section 6 ) along 
with their bandgap alignment during photocatalysis compared to 
4 O)  [64 , 69] . 
the  metallic  clusters  (e.g.,  Ti 
These  observations  are  consistent  with  other  reported  computa- 
tional studies in the literature [66 , 69 , 70] . 

4  or  Zn 

2 -OH) 

2 -O) 

8 ( μ

8 ( μ

The DFT computational simulation was also used to assess the 
60 ) guests on the photoconductivity 
60 @Zn(TPP) SURMOF) 

effect of embedded fullerene (C 
of surface-mounted porphyrin-based MOF (C 

thin ﬁlms synthesized by a layer-by-layer method [71] . Notably, the 
60 @Zn(TPP) SURMOF showed a rapid charge ( e −/ h + 
photoexcited C 
pair)  generation  due  to  the  structured  donor-acceptor  interfaces 
between the porphyrin ligand and C 
60 guests. In this case, charge 
separation can occur via the transfer of photogenerated electrons 
through  the  formation  of  channel  networks  (e.g.,  from  the  por- 
phyrin  ligand  to  the  C 
60  guests)  because  of  the  electronegative 
60  guests.  Such  im- 
characteristics  and  the  low  energy  level  of  C 
provements in charge transfer mechanisms can increase the pho- 
toconduction properties of C 
60 @Zn(TPP) upon UV–visible light ex- 
citation. Detailed information regarding the use of computational 
simulations for MOFs has been provided elsewhere with respect to 
the structural, mechanical, electronic features, and charge mobility 
(photoexcitation) [56 , 59 , 60 , 72 , 73] . 

Overall, the previously mentioned computational results show 
that  chromophoric  ligands  (like  porphyrin)  and/or  encapsulated 
semiconducting guest NPs have great potential to tune the elec- 
tronic properties and bandgap energy levels of MOF photocatalysts. 
Also, it was noted that the basic properties of chemical bonding 
(e.g., in terms of functionality and electronic structure) within or- 
ganic ligand molecules play an essential role in enhancing the op- 
tical properties of MOFs due to its effect on the LMCT process, as 
validated by various computational theories. As such, LMCT com- 
plexes in functionalized MOF photocatalysts can be considered the 
predominant charge transfer mechanisms during the photocataly- 
sis process. In this respect, electron conductivity and charge mo- 
bility were used as crucial indicators to verify the semiconduct- 
ing (photophysical features) properties of MOFs and their charge 
transfer mechanisms [74 , 75] . For instance, the electrical conductiv- 
2 ]; pdt = 2,3-pyrazinedithiol) with 
ity of NKMOF-1-Ni (Cu[Ni(pdt) 
a bandgap of 2.0 eV was 1 × 10 −8 S cm −1 , which is higher than 
that of the insulator value ( ≤ 10 −10  S cm −1 ), but lower than the 
conductivity  of  semiconductor  metal  oxides  (10  – 10 5  S  cm −1 ) 
[76 , 77] .  These  results  indicate  that  NKMOF-1-Ni  acted  like  a  p - 
type semiconductor with good redox activity [77] . The charge mo- 
bility  of  MIL-125(Ti)  was  also  reported  to  be  10 −5  cm 2  V −1  s −1 
under illumination at 340 nm, which conﬁrmed charge transport 
via the LMCT mechanism [74 , 75] . As such, the controlled synthe- 
sis  of  MOFs  and  their  associated  PSM  strategies  can  offer  valu- 
able  options  to  improve  their  photocatalytic  activities  in  various 
applications. In this respect, the capacity of visible-light-induced 
MOF photocatalysts can be improved by the appropriate selection 
of metal nodes with low bandgap energies (E g ) as well as chro- 
mophoric ligands with an enhanced potential for photo-excitation 
in the visible region (e.g., relative to delocalized CB-VB bandgap in 
semiconductors) [13 , 78] . 

For  instance,  transition  metals  (e.g.,  Co 2 ±,  Ni 2 ±,  Zn 2 ±,  Cd 2 ±, 
Ti 2 ±/4 ±,  or  Fe 2 ±/3 ±)  and  lanthanides  (e.g.,  Ce 3 ±,  Gd 3 ±,  Eu 3 ±,  or 
Tb 3 ±) along with diverse multi-topic/dentate ligands (comparable 
to natural photosynthesis-like porphyrin ligands) have been widely 
used to enhance the photocatalytic ability of pristine MOFs within 
the visible and near-infrared (NIR) region [13 , 79] . A visible-driven 
MOF  (3D  framework;  E g  ~ 2.62  eV)  photocatalyst  was  also  con- 
structed  by  coordination  of  multi-dentate  N-donor  ligands  (such 
as tetrakis(4-pyridyl)cyclobutane (tpcb) with four pyridyl groups) 
with Zn(II) metal nodes [80] . Volkmer’s group also reported three 
approaches  to  lower  the  bandgap  of  most  UV-driven  MOF  pho- 
tocatalysts  [9 , 81] .  The  ﬁrst  approach  involved  increasing  the  lig- 
and aromaticity ( π - π conjugation) to offer a higher valence-band 
(HOMO) energy, which lowers the bandgap ( Fig. 3 (a)). The second 
strategy is the use of electron-rich metal nodes with a VB energy 
(unoccupied d-orbitals) lower than the LUMO level of the ligand 
( Fig. 3 (b)) [82] . The third strategy is the functionalization of the 
aromatic ligand with –OH, –NH 
3 groups to control 
the bandgap (i.e., induce bandgap shift, Fig. 3 (a)) by donating 2 p 
electrons in the LMCT system [9 , 81] . Based on the above, Fig. 3 (c) 

2 , –Cl, and –CH 

8 

S.A. Younis, E.E. Kwon and M. Qasim et al. / Progress in Energy and Combustion Science 81 (2020) 100870 

Fig. 3.  Bandgap engineering strategies for MOF photocatalysts: (a) systematic diagram for lowering the bandgap by adjusting the energy levels in semiconductor-type 
Ti-based MOFs (Adapted from [82] with permission of Wiley), (b) Criteria for decreasing the bandgap of the MOF by Volkmer and co-workers (Reprinted from [81] with 
permission of Wiley), and (c) the corresponding case study for bandgap energies of various Ti-MOFs topologies including their related organic ligands (Adapted from [79] with 
permission of Elsevier). 

reﬂects some examples of Ti-MOF photocatalysts with their light 
adsorption  properties  [79 , 83] .  Among  those  MOF  photocatalysts, 
PCN-22 showed the lowest bandgap of pure carboxylate-based Ti- 
MOFs (1.93 eV) to date due to the presence of a porphyrin-based 
ligand  (e.g. ,  tetrakis(4-carboxyphenyl)porphyrin)  in  the  structure 
[84] . 

2.3. Charge transfer processes upon light absorption 

The combination of hybridized chromophoric ligands and metal 
nodes in MOFs offers similar mechanistic functionality to the pho- 
tocatalytic mechanisms of a semiconductor exposed to light irra- 
diation [85] . Notably, the charge transfer onto MOF photocatalysts 

S.A. Younis, E.E. Kwon and M. Qasim et al. / Progress in Energy and Combustion Science 81 (2020) 100870 

9 

Fig. 4.  The proposed photophysical reactions taking place after the irradiation of metal-organic frameworks (e.g., oxidative photocatalytic degradation mechanism over MOF- 
5). Adapted from [90] with permission of Wiley. 

occurred by two main mechanisms: MLCT and LMCT [60] . How- 
ever,  the  above  computational  analyses  showed  that  the  photo- 
redox  reactions  in  MOF  networks  mainly  occur  via  a  transfer  of 
delocalized π electrons  in  the  organic  ligand  (acting  as  the  VB) 
to  the  SBUs  (acting  as  the  CB)  through  π →  π ∗ and/or  n → 
π ∗ transitions  [86] .  This  photo-redox  process  can  also  be  im- 
proved via the enhanced energy transfer mechanism between pil- 
lared (donor-acceptor pairs) ligands or ligand/guest molecules in 
MOF-composite photocatalysts [87] . Hence, the enhanced charge- 
separation  determines  the  photocatalytic  performance  through 
a  localized  LMCT  and/or  ligand-to-ligand  charge  transfer  (LLCT) 
mechanism  from  organic  chromophore  linkers  (HOMO/LUMO)  to 
the metal nodes (VB/CB) ( Fig. 4 ) [17 , 88] . Note that the MLCT mech- 
anism in MOF photocatalysis is found rather rarely due to the well- 
separation of metal centers from each other by ligand molecules 
in the MOF frameworks (i.e., fast recombination of charge carriers) 
[53] . 

The  dominant  role  of  the  LLCT  mechanism  was  veriﬁed  by 
time-dependent  DFT  computational  analysis  for  the  optical  be- 
havior  of  MOF-5  ( λ at  350  nm),  which  was  attributed  to  the 
co-planarity between the BDC benzene ring ( π → π ∗ emission) 
and Zn 
4 O metal clusters ( Fig. 4 ) [89 , 90] . MOF photocatalysts have 
been  categorized  into  two  classes  based  on  the  design  scheme: 
“opportunistic ” (e.g., MOF-5 and MIL-125(Ti)) and “designer ” (e.g. , 
guest@MOF-5 and NH 
2 -MIL-125(Ti)) photocatalysts [9] . The former 
includes most pristine forms of MOFs (UV-driven photocatalysts). 
Their photocatalytic performance however does not meet the cri- 
teria for practical implementation due to inferior photon utiliza- 
tion by the un-tuned bandgap of HOMO/LUMO orbitals and quick 
dissipation of the excited state [85 , 88] . The latter is referred to as 
modulated/functionalized MOFs with enhanced optical properties 
toward  visible  light  absorption  [9 , 13 , 88] .  For  instance,  the  chro- 
2 -MIL-125(Ti)  photocatalyst  ac- 
mophore  amine  group  in  the  NH 
celerates  both  the  LMCT  mechanism  [from  the  excited  NH 
2 -BDC 
5 (OH)  SBU]  and  the  direct 
ligand  (acted  as  antennae)  to  the  TiO 
excitation of the inorganic oxo-Ti cluster [88] . As such, NH 
2 -MIL- 
125(Ti) exhibits eﬃcient photon energy absorption up to 520 nm 
2 -MIL-125(Ti)( h ± + + e −)) relative to 
(NH 
the pristine MIL-125(Ti) ( λ at 350 nm, UV-region) [79] . Similarly, 
the  bandgap  of  MIL-125(Ti)  (3.6  eV)  was  further  reduced  down 
to  1.3  eV  ( λ =  950  nm,  red/IR  region)  when  diaminated  lig- 
ands (e.g. , 90% BDC-NH 
2 ) were incorporated 
2 and 10% BDC-(NH 
[79] . This is due to the accelerated lone pair electron transfer be- 
2: p-p ∗ transition) and Ti-oxo- 
tween aminated groups (BDC-(NH 
e −
→ Ti(IV) 
2 ) 
2 

clusters (d-d spin) via the LMCT mechanism (BDC-(NH 
± e −reduction 

2 -MIL-125(Ti) ± hv → NH 

→  Ti(III)) [91] . 

2 ) 

2 ) 

The diffusion/transportation of localized (Frenkel) and delocal- 
ized (Wannier) excitons is commonly used for theoretical model- 
ing of energy transfer mechanisms in MOFs to explain the energy 
transfer mechanisms in semiconductors [18] . On the other hand, 
energy transfer theories by Förster and Dexter are commonly used 
to describe energy transfer mechanisms in MOFs that behave like 
semiconductors [92 , 93] . The Förster mechanism assumes that the 
transfer of energy proceeds only through dipole-dipole (Coulomb) 
interactions due to the weak coupling limit between chromophore 
ligands in MOFs. In contrast, the Dexter mechanism uses the term 
‘‘ exchange ’’ to describe electron transfer between a donor and an 
acceptor,  as  shown  in  Fig.  5  [18] .  Thus,  both  Förster  and  Dexter 
models  can  offer  information  about  energy  transfer  rates  during 
MOF  photocatalysis  [53] .  In  general,  the  energy  transfer  rate  by 
the  Förster  model  is  proportional  to  the  inverse  sixth  power  of 
the donor-acceptor distance ( Eq. (1) ). In contrast, the Dexter en- 
ergy transfer rate exhibits exponential decay as a function of the 
donor-acceptor distance ( Eq. (2) ). 

(cid:2)

(cid:3)6 

R o 
r 
(cid:3)2 

K ET = 

1 
τ
(cid:2)
K ET = 

f 
2 π
h 

(cid:3)
(cid:2)
− 2 R 
exp 
L 

K 2 

∫ f D ( v ) f A ( v ) d v 

(1) 

(2) 

Here,  K ET  is  the  Förster-derived  energy-transfer  rate, τ

f  and  r 
are the ﬂuorescence lifetimes of the donor species and the donor- 
acceptor  distance,  respectively,  R o  is  the  distance  between  the 
donor and the acceptor at which 50% energy transfer is likely to 
occur, K is a constant in units of energy, L is a constant (called the 
effective average Bohr radius), and f A ( v )and f D ( v ) are the acceptor 
absorbance and donor emission oscillator strengths, respectively. 

In luminescent MOFs, the spin state conservation at a triplet- 
triplet  (TT) transfer of  donor/acceptor wave functions  is also  re- 
quired for the charge transfer mechanism proposed by the Förster 
theory  [18 , 94 , 95] .  This  TT  energy  transfer  coupling  requires  two 
molecular fragments to exchange electrons that can carry different 
energies and spins [18] . For instance, the MLCT complex in MOFs 
can act as a prominent charge transfer mechanism (over the LMCT 
mechanism) when MOFs are modiﬁed by metalloligand-based pho- 
tosensitizers  (e.g.,  metalloporphyrin  or  dye  sensitizer)  [52] .  This 
could  be  attributed  to  alterations  in  the  semiconducting  behav- 
ior of MOFs. In this case, the absorption of photon light is stim- 
ulated by the photosensitizer, followed by the photoexcitation of 
metallated ions (or metal centers). The photoexcited electrons from 
metal centers (or metallated ions) are then migrated to the LUMO 
edge of the organic ligand via the MLCT (or MMCT) mechanism. 
For example, ligand-sensitized luminescent MOFs fabricated from 

10 

S.A. Younis, E.E. Kwon and M. Qasim et al. / Progress in Energy and Combustion Science 81 (2020) 100870 

Fig. 5.  Schematic of photo-generated energy transfer by F ӧrster and Dexter mechanisms: (a) ligand-to-ligand charge transfer and (b) donor (D) and acceptor (A) energy 
transfer. 

6 ] 

2 L 

2 [PF 

1 -Ru[PF 

1 -Ru) • 2DMF • 4H 

2 ligands [termed as (H 

1 -Ru bridging ligand of Zn(L 

2 L 
1 -Ru  =  Ru(bpy)(4,4 (cid:8) -dcbpy) 

lanthanide metals are discussed herein to account for the energy 
transfer  mechanisms  in  photocatalysis.  In  this  respect,  strong  f-f 
emission peaks by lanthanide (Ln)-MOFs (Förster mechanism) can 
be  detected  upon  the  excitation  of  the  organic  ligands  that  act 
as chromophores to sensitize Ln-SBUs (with small extinction co- 
eﬃcients). Phosphorescent MOF [Zn(L 
2 O] is a well- 
known ligand-sensitized luminescent MOF [96] . A phosphorescent 
MOF  was  fabricated  by  interconnections  between  Ru(bpy)(4,4 (cid:8) - 
2 )] and Zn 2 ± nodes 
dcbpy) 
6 ] 
2 ;  bpy  =  4,4 (cid:8) - 
( Fig.  6 (a):  where,  H 
bipyridine  and  4,4 (cid:8) -dcbpy = 2,2 (cid:8) -bipyridine-4,4 (cid:8) -dicarboxylic  acid). 
Upon irradiation, the L 
1 -Ru) MOF was 
excited to the singlet 1 MLCT state (i.e. , short lifetime) because of 
the large spin-orbit coupling of Ru(II) centers. This was followed 
by the intersystem crossing the 3 MLCT triplet state (i.e. , long-lived 
ligand-centered  excited  state)  that  exhibited  stable  phosphores- 
cence with a longer lifespan up to several hundreds of nanosec- 
onds.  However,  the  3 MLCT  (from  which  energy  transfer  occurs) 
1 -Ru  ligand  was  quenched  by  doping  the  osmium  ana- 
of  the  L 
log (L 
1 -Ru) MOF [18 , 97] . The 
role  of  Os(II)  in  enhancing  the  quenching  effect  of  MOF  phos- 
phorescence was also proved by time-resolved emission analysis 
(i.e.,  a  decrease  in  the  lifetime  of  Ru(II)  excited  states  by  dop- 
1 -Ru)  MOF  with  2.6  mol%  of  Os(II)).  It  is  thus  believed 
ing  Zn(L 
that the L 
1 -Os ligand serves as the trap site for electron migration 
transfer due to the lower bandgap between the d π orbital of the 
Os(II) analog bridge and the π ∗ orbital of the polypyridine (bpy) 
ligand  [78] .  The  observed  photophysical  results  strongly  suggest 
that the site-by-site hopping energy transfer mechanism (MLCT) in 
osmium-doped Zn(L 
1 -Ru) MOF obeys the Dexter theory (e.g. , Ru- 
to-Os charge transfer; Fig. 6 (b)) [78] . For more insight on the en- 
ergy transfer mechanisms, Fig. 6 (c) illustrates the phosphorescence 
1 -Ru) MOFs, which involved 
emission due to the MLCT within Zn(L 
oxidation of the d 6 Ru metal within the bridging (L 
1 -Ru) complex 
3 ] 3 ±} accompanied by the reduc- 
3 ] 2 ± to [Ru(bpy) 
ligand {[Ru(bpy) 
tion of the bpy ligand [87] . 

1 -Os) as a bridging ligand into Zn(L 

In  the  case  of  multifunctional  MOF  photocatalysts  (e.g.,  MOF 
composites),  the  photosynthetic  Z-scheme  can  offer  a  potential 
pathway for the energy transfer process during photocatalysis [53] . 
In  this  context,  there  are  three  main  possible  routes  to  explain 
the charge transfer mechanism. The Z-schemes for charge trans- 
fer can possibly occur between: (i) the metal node and semicon- 
ductor  NPs  intercalated  in  MOF  composites,  (ii)  the  metal  node 
and  metal  ions  of  the  organometallic  ligand  in  MOF-based  dye 

sensitizers, and (iii) different semiconducting metal nodes in the 
same heterometal cluster of bimetallic MOFs [98-100] . To summa- 
rize, the overall photonic mechanism within MOFs involves three 
stages: (1) light absorption, (2) an energy transfer mechanism (i.e. , 
several theories  based  on  associated  energy  levels of  ligand  and 
metal), and (3) light emission processes [87] . In principle, after the 
absorption of light energy, two main mechanisms of energy trans- 
fer  were  theoretically  developed: a  dipole-dipole (Förster)  and  a 
double-electron exchange (Dexter) mechanism. Both charge trans- 
fer mechanisms are possible depending on the photonic properties 
of the metal nodes and ligand, which have the potential to signif- 
icantly inﬂuence photo-response, energy-transfer processes, emis- 
sion energy, and photocatalytic capability. 

3. Quick synthesis approaches for MOF photocatalysts and 
their shaping 

3.1. Controlled synthesis approach of MOF crystals 

The design/modulation of charge transfer pathways (via LMCT, 
LLCT, or MLCT mechanisms) in MOFs offer a facile route for im- 
proving  their  intrinsic  semiconducting  properties  and  promoting 
their practical use in UV–visible-driven photocatalysis under sun- 
light irradiation. These charge transfer mechanisms could be mod- 
ulated  by  the  selection  of  chromophoric  ligands  (with  donor- 
withdrawal  functional  groups),  active  metal  centers  (as  nodes), 
and  the  nature  of  the  guest  molecules  present  during  the  in- 
situ  growth  of  MOF  composites  [18] .  Accordingly,  various  fabri- 
cation protocols were used to modulate the crystalline nature of 
MOFs and their composites, including solvothermal (e.g., conven- 
tional heating and microwave-assisted synthesis and sonochemical 
techniques) and non-solvothermal approaches (e.g., ﬂow chemistry, 
mechanochemical, spray-drying, and electrochemical) ( Fig. 7 ). 

The solvothermal method takes place under autogenous pres- 
sure at a temperature higher than the boiling point of the reac- 
tion solvent. In contrast, the non-solvothermal methods are per- 
formed in a temperature regime lower than the boiling point of 
solvent  under  1  bar  [101 , 102] .  The  development  of  proper  syn- 
thesis conditions also implies that the growth rate of MOFs can 
be controlled to subsequently inﬂuence the coordination geome- 
try, porosity, and surface area of the resulting MOF. It is thus vi- 
tal to understand the coordination environment between organic 
linkers  and  metal  units  in  line  with  the  thermal  stability  of  or- 
ganic linkers to select the best synthetic routes for the fabrication 

S.A. Younis, E.E. Kwon and M. Qasim et al. / Progress in Energy and Combustion Science 81 (2020) 100870 

11 

Fig. 6.  Schematic of phosphorescent MOF synthesis and its energy-transfer pathways: (a) Synthesis of two phosphorescent MOFs and chemical structures of redox quenchers 
(BQ = 1,4-benzoquinone, TMBD- = N,N,N (cid:8) 
-tetramethylbenzidine, MB = methylene blue, and MV = methyl viologen), and (b) the hopping of the Ru(II) ∗-bpy excited states 
(Reprinted from [78] with permission of American Chemical Society). (c) The schematic pathways of energy-transfer within phosphorescent MOFs (e.g. , metal-to-ligand 
charge transfer d π 6 → (d π 5 π ∗ 1 

) upon photon absorption (Reprinted from [87] with permission of Elsevier). 

,N (cid:8) 

of desired porous structures of MOF photocatalysts without in-situ 
decomposition of the organic linkers in the reaction [103] . There- 
fore,  various  characterization  techniques  are  used  for  the  evalu- 
ation of basic properties (e.g., crystallinity, porosity, morphology, 
and optical/electronic properties) of MOFs to optimize their syn- 
thesis conditions. The most common analytical instruments used 
for MOF characterization are as follows: single-crystal or powder 
X-ray  diffraction  (XRD),  X-ray  photoelectron  spectroscopy  (XPS), 
N 
2 -adsorption/desorption  isotherms,  ﬁeld-emission  scan  electron 
microscopy  (FESEM),  high-resolution  transmission  electron  mi- 
croscopy (HR-TEM), Fourier-transform infrared spectroscopy (FTIR), 
nuclear magnetic resonance (NMR), Raman spectroscopy, photolu- 
minescence (PL) spectroscopy, UV-visible diffuse reﬂectance spec- 
troscopy  (UV–Vis  DRS),  thermogravimetric  analysis  (TGA),  sur- 
face  plasmon  resonance  (SPR),  electrochemical  impedance  spec- 
troscopy  (EIS),  photocurrent  responses,  and  inductively  coupled 
plasma optical emission spectroscopy (ICP-OES). Among these ana- 
lytical tools, spectroscopic characterization (e.g., Raman, FTIR, neu- 
tron diffraction, single-crystal XRD, and NMR) can be used to ex- 
plain  the  formation  of  structural  defects  in  MOF  crystals  [104] . 

Detailed  information  on  MOF  characteristic  tools  can  be  found 
elsewhere  [34 , 53 , 104] .  The  combination  of  these  analytical  tools 
with the quantum-chemical characterization of MOFs (e.g., using 
quantum mechanics, molecular dynamics, and Monte Carlo simu- 
lations) can provide more insightful data such as the speciﬁc elec- 
tronic/mechanical/reactivity features of the designed MOFs [73] . 

Several  studies  provided  insight  into  the  synthesis  and 
PSM  strategies  of  MOF-based  photocatalysts  via  in-situ/ex-situ 
solvothermal/non-solvothermal  methods  [20 , 43 , 105-108 ].  Herein, 
we offer a brief summary of the effect of synthetic parameters on 
the properties of MOF-based photocatalysts. 

(a) Aromatic  linkers  are  frequently  utilized  in  the  building  of 
MOF  photocatalysts  because  they  act  as  antennae  (chro- 
mophore  with  π -conjugation)  for  light-harvesting  during 
photocatalysis.  Upon  excitation,  they  can  donate  two  or 
more pairs of electrons to SBUs (active metal sites) through 
the coordination bonds. Alternatively, speciﬁc organic link- 
ers with additional chromospheric functionality can also be 
designed in-situ during the fabrication of MOFs from neutral 
materials (organic synthesis). This approach is referred to as 

12 

S.A. Younis, E.E. Kwon and M. Qasim et al. / Progress in Energy and Combustion Science 81 (2020) 100870 

Fig. 7.  Various synthesis strategies for MOFs and their structural defects. 

in-situ generation of organic linkers [109-111] . As such, the 
bandgaps of MOFs can be modulated and tuned by appro- 
priate selection of functional aromatic ligands. Multi-organic 
ligand functionalities (amine, carboxylate, hydroxyl, etc .) are 
also combined with MOFs to offer suitable pore sizes and to 
form composites for enhancing the activities of MOF-based 
photocatalysts for target applications [112] . 

(b) To  date,  d-block  transitions  and  f-block  lanthanide  metals 
are  widely  used  as  SBUs  for  the  synthesis  of  MOF  photo- 
catalysts. In particular, the metal-ligand coordination bond- 
ing can be reinforced by controlling the valence charge of 
metal ions, thereby improving the stability of the MOFs in 
environmental applications [113-115] . Moreover, most of the 
high charge metal ions (e.g., tri- or tetra-valent metal cen- 
ters  such  as  Fe 3 ±,  Al 3 ±,  Cr 3 ±,  Zr 4 ±,  and  Ti 4 ± along  with 
lanthanide series) are highly reactive and oxophilic with a 
photocatalytic potential [116 , 117] . Speciﬁcally, the lanthanide 
MOF  series  (Ln-MOFs)  has  recently  attracted  attention  in 
photo-electrocatalysis due to their unique luminescence fea- 
tures  (sharp  line  emissions  from  UV-visible  range  to  near 
IR, large Stokes shifts, long-lived emission, and high lumi- 
nescence quantum yield) and aﬃnity for constructing a ro- 
bust coordination framework [118] . Nevertheless, controlling 
the coordination of the organic ligands with the lanthanide 
elements  is  still  challenging  in  framework  geometries  due 
to the many coordination numbers of lanthanide (f-f transi- 
tions) in reference to d-d transition metals [103 , 119] . In one 

fascinating  route  for  tailoring  MOF  designs,  the  synthesis 
of mixed-metal (d-f systems) MOFs was developed to pro- 
mote a visible-light-driven MOF photocatalyst [120 , 121] . The 
pre-synthesis of polynuclear SBU complexes (polyoxometa- 
lates)  can  also  be  used  as  an  alternative  strategy  to  con- 
trol  the  design  of  topological  and  electronic  properties  of 
Ln-MOF photocatalysts instead of using metal salt precursors 
[122 , 123] . POMs (metal-oxygen clusters) also offer great po- 
tential for improving the environmental stability of MOF cat- 
alysts (POM-based MOFs) and promoting their visible-driven 
photocatalysis in environmental applications. 

(c) The nature of solvent polarity can greatly inﬂuence the con- 
nectivity  between  the  metal  and  ligand  due  to  the  pro- 
tolysis  of  the  organic  linker  [103] .  Thus,  the  types  of  sol- 
vents determine the structural properties of the framework 
of MOF photocatalysts (e.g., dimensionality, surface area, and 
porosity), which subsequently can affect photocatalytic per- 
formance,  as  discussed  later  in  Section  5 .  Systematic  in- 
vestigations  into  the  impact  of  solvent  on  the  MIL  series 
showed that the reaction of Fe(III) salt with aminated lig- 
2 )  in  acetonitrile  or  methanol  can  lead  to 
and  (H 
2 at low temperature. Like- 
the production of Fe-MIL-88B-NH 
wise, Fe-MIL-88B-NH 
2 can also be fabricated through a hy- 
drothermal  route  in  a  water  solution.  However,  in  most 
cases,  such  a  reaction  led  to  the  construction  of  a  Fe- 
2 geometry [124 , 125] . The fabrication of Fe-MIL- 
MIL-53-NH 
2 was achieved with dimethylformamide (DMF) sol- 
101-NH 

2 BDC-NH 

S.A. Younis, E.E. Kwon and M. Qasim et al. / Progress in Energy and Combustion Science 81 (2020) 100870 

13 

Fig. 8.  Structural diversity of different zeolite-like MOFs (ZMOF) synthesized via SDAs (i.e., directed synthesis). Reprinted from [131] with permission of the Royal Society of 
Chemistry. . 

3 ( μ

2 C-R) 

3 -O)(O 

2 and Fe-MIL-88B-NH 

6 ] ± (i.e. ,  a 
vent  using  trimeric  SBUs  of  [Fe 
mixture of Fe-MIL-101-NH 
2 ) [126 , 127] . 
On  the  other  hand,  the  reactions  of  Al(III)  salts  (chloride 
or  nitrate)  with  H 
2  mostly  led  to  the  fabrication 
of Al-MIL-53-NH 
2  analogs when using water, methanol, or 
DMF  solvents  [128] .  It  is  worth  noting  that  the  reaction 
was carried out in methanol solvent to afford a new MOF 
2 O; in this case, methanol 
3 ]. x H 
3 ) 
[Al 
also served as a reactant [129] . 

4 (BDC-NH 

2 BDC-NH 

2 (OCH 

4 (OH) 

2 ) 

12 O 

3 PW 

in  the  controlled  design  of  MOFs.  For  instance,  Keggin  POM  an- 
40 ) were used for the controlled crystallization of 
ions (H 
2  [133] in water (as a solvent) 
HKUST-1 [132] and Al-MIL-101-NH 
at 293 K. In this case, the POMs enabled the formation of paddle- 
wheel  frameworks  with  improved  thermal  stability  up  to  483  K 
[103] .  Thus,  it  suggested  that  metal  ions  surrounding  the  POM 
were  templated  before  coordinating  with  the  corresponding  or- 
ganic  ligands,  and  thus  POMs  resided  in  the  cages  within  the 
frameworks. 

In  general,  three  major  roles  have  been  reported  for  the  use 
of organic solvents containing functional moieties (e.g. , DMF, DEF, 
or  DMSO),  as  follows:  (1)  a  solvent  for  MOF  precursors  and  a 
controllable  agent  affecting  the  basicity  of  the  synthesis  media 
that deprotonates the organic linker and starts coordination with 
metal ions, (2) an axial ligand (space-ﬁlling molecules) to coordi- 
nate with the SBUs (e.g., space-ﬁlling), and, in some cases, (3) a 
structure-directing agent (SDA) [106] . In fact, SDAs act as counter- 
ions (such as amines and ammonium ions, surfactants, or metal 
salts)  for  charge  balance  or  templates  of  a  host-guest  structure 
[103 , 130] .  For  example,  the  effects  of  SDA-based  organic  amines 
(such as 1,3,4,6,7,8-hexahydro-2H-pyrimido[1,2-a]pyrimidine (HPP), 
2 DACH)) on the topol- 
imidazole (Him), and diaminocyclohexane (H 
ogy of MOFs were tested during the synthesis of anionic zeolite- 
like MOFs (ZMOF). The three SDA species (HPP, Him, and H 
2 DACH) 
acted  as  charge-balancing  templates  and  reacted  with  indium 
(In(III))  ions  and  organic  bridges  (4,5-imidazoledicarboxylic  acid 
3 ImDC)) to yield three different microcrystalline frameworks, in- 
(H 
cluding  rho -ZMOF,  sod -ZMOF,  and  med -ZMOF,  respectively  [131] . 
Speciﬁcally,  sod -ZMOF  and  rho -ZMOF  possessed  larger  volumes, 
which  were  eight  times  higher  than  their  analogs  ( med -ZMOF) 
( Fig. 8 ). Inorganic SDA templates (other than solvent) such as Keg- 
gin  POM  anions  or  alkaline  metal  ions  have  also  been  reported 

Modulators play four different roles to tailor the physicochem- 
ical properties of MOFs (crystallinity and purity) during the con- 
trolled synthesis procedure as follows: 

(1) They  serve  as  capping  agents  that  slow  down  the  nucle- 
ation/growth rate and thus control the size and the shape 
of crystalline MOFs with non-aggregated crystals [134] . 
(2) They  are  deprotonating  agents  for  linking  moieties  (or- 
ganic/inorganic  molecules),  thereby  leading  to  accelerated 
synthesis  reaction  rates  and  crystallization  behavior  [135] . 
2 O mixture solvent, water acts as 
For example, in a DMF/H 
an oxygen supplier to accelerate metal salt (e.g., ZrCl 
4 ) hy- 
drolysis  and  induce  the  formation  of  SBUs  that  allow  nu- 
cleation and growth of MOF (Zr-MOF) crystals [136] . A mix- 
ture of organic solvents or water/organic solvents of com- 
parable polarity have been reported as the most commonly 
used medium to control the porosity of MOFs. 

(3) Most  modulators  used  in  the  synthesis  reaction  become 
a  part  of  the  MOF,  resulting  in  geometrical  structural  de- 
fects  with  incomplete  assemblies.  In  such  circumstances, 
the modulators form soluble discrete clusters of modulator- 
capped metal that allowed reversible exchange with the di- 
topic organic linker for self-assembly of 3D MOF structures 
[137] . 

14 

S.A. Younis, E.E. Kwon and M. Qasim et al. / Progress in Energy and Combustion Science 81 (2020) 100870 

(4) A secondary reagent provided new opportunities for addi- 
tional functional sites in MOF frameworks to facilitate chem- 
ical interactions during their applications [138] . 

Practically, most SDA/space-ﬁlling molecules have a strong in- 
teraction  with  SBUs,  and  thus  they  are  often  hard  to  exchange, 
causing structural collapse/defects upon removal from the frame- 
work cages [139 , 140] . Several crystalline defects were also recog- 
nized and classiﬁed based on the effect of solvent systems, metal 
center precursors, and type and amount of modulators on the con- 
trol modulated reactions of MOFs [141 , 142] . To avoid such draw- 
backs, ionothermal synthesis has recently been developed to con- 
trol the topology and functionality of MOFs [143] . The approach 
involves  the  use  of  deep  eutectic  solvents  (DESs:  a  mixture  of 
lower  melting  point  compounds  than  those  of  its  constituents) 
[143]  and  ionic  liquids  (ILs:  molten  salts  in  liquid  form  at  tem- 
perature  ≤ 100  °C)  [144]  for  MOF  synthesis  at  low  temperature 
(20 °C). In such modulated designs, DESs and ILs are suitable sol- 
vents with unusual properties (no detectable vapor pressures) that 
allow for the dissolution of the precursors needed for the synthe- 
sis of MOFs [145] . During the procedure, ILs and DESs act as both 
SDA agents and solvents for controlled design MOFs in a manner 
like the solvothermal process in a Teﬂon-lined stainless-steel auto- 
clave reactor. Only in rare cases were the ILs or DES species (neu- 
tral/ionized, mostly cationic) retained as coordinated species in the 
channels of MOFs after synthesis. The removal of these coordinated 
species (ILs or DES) should impart crystallinity and porosity to the 
MOF frameworks (process disadvantages) [144] . 

Note  that  defects  in  MOF  structures  (i.e.,  imperfections  in 
the  MOF  crystal  lattice)  are  inadvertently  formed  by  the  elim- 
ination  of  parts  of  metal  nodes  or  organic  linkers  (i.e.,  coordi- 
nation  bond  breaking  and  reforming)  during  the  synthesis  pro- 
cesses  (See  Fig.  7 ).  Such  defects  in  MOF  structures  can  indicate 
required changes to ideal synthetic parameters via (i) changes in 
synthetic temperature or reaction time, (ii) alterations of ligand: 
metal stoichiometric ratios (e.g., excess of ligand over metal mo- 
lar ratios) in solution [146-148] , and/or (iii) coordination of metal 
nodes  with  other  SDA  or  organic  modulator  molecules  used  in 
the  solution  (instead  of  the  organic  ligand).  In  this  case,  it  was 
reported  that  the  defect  structures  are  commonly  accompanied 
by electron localization and distortion in MOF crystal lattices and 
changes in their associated pore structures [104] . Hence, defect en- 
gineering  in  MOF  photocatalysts  could  play  a  critical  role  in  al- 
ternating MOF properties, such as the bandgap, electronic struc- 
tures,  and  photocatalytic  performance  [149] .  Interestingly,  recent 
research  veriﬁed  the  importance  of  structural  defects  in  the  en-
