Repository: Sithcighce/IgnisBenchmark

# 智能题库生成与评估系统

一个基于大模型的自动化题库生成系统，采用**双重资产积累**机制构建高质量题库。

## 核心特性

### 🎯 双重资产积累 (Dual Asset Accumulation)

系统采用创新的双数据库架构，实现题库资产的双向积累：

- **📚 错题库 (Benchmark Bank)**: 收集目标模型（如Qwen-8B）**答错**的题目，形成专门的挑战性benchmark
  - 文件: `data/benchmark_bank.jsonl`
  - 用途: 评估模型弱点、训练数据增强、能力边界测试
  - 包含: 题目数据 + 错误答案 + 判题结果

- **✅ 验证集 (Validation Set)**: 收集目标模型**答对**的题目，形成可靠的验证数据集
  - 文件: `data/validation_set.jsonl`
  - 用途: 模型性能验证、质量控制、Few-shot示例池
  - 包含: 高质量题目及标准答案

### � 自动化工作流

```
生成题目 (Gemini 2.5 Pro) 
    ↓
解答题目 (本地 Qwen-8B via LM Studio)
    ↓
智能判题 (Gemini 2.5 Flash)
    ↓
    ├─→ [答错] → 错题库 (含错误答案分析)
    └─→ [答对] → 验证集 (可用作Few-shot)
```

File: question_english/Metal-organic-framework-as-a-photocatalyst--Progress_2020_Progress-in-Energy/Metal-organic-framework-as-a-photocatalyst--Progress_2020_Progress-in-Energy.txt (part 3 of 9)
Progress in Energy and Combustion Science 81 (2020) 100870 
hanced (photo)catalytic performance of MOFs by showing that they 
create coordinatively unsaturated sites around the metal sites that 
should ideally be fully saturated [37] . These newly introduced un- 
saturated  sites  allowed  extra  routes  for  the  migration  of  photo- 
generated charge carriers, facilitating e −/ h ± pairs separation (long 
lifetime) and photocatalytic activities of MOFs [150 , 151] . For exam- 
ple, Zr-based MOFs (e.g., UiO-66) have unfavorable photocatalytic 
activities due to the full saturation of metal sites, low conductiv- 
ity, and large bandgap (E g ≈ 4.0 eV: poor light absorption). Given 
the  large  number  of  possible  defect  structures  in  UiO-66  (up  to 
456 atoms/unit cell), the geometry of the coordinatively saturated 
Zr-metal clusters (octahedral Zr 
4 nodes) can be greatly in- 
6 O 
ﬂuenced by missing linker defects. This missing linker defect can 
offer an effective route for node functionalization through metal 
substitution [152] . Experimental and DFT calculations showed that 
the  bandgap  of  UiO-66  can  be  remarkably  reduced  to  1.62  eV 
by  substitution  of  Zr  metal  site  with  Ti  ions  in  the  crystal  lat- 
tice (e.g., the formation of heterometal-doped UiO-66(Zr/Ti)) [153] . 
Moreover, it was assumed that the defective structure formed dur- 
ing substitution (missed coordination bonds between metal cen- 

4 (OH) 

ters  and  BDC  ligands)  could  lower  the  energy  of  unoccupied  d - 
orbitals of Zr atoms due to the change (distortion) in the coordina- 
tion environment. Such structural defects were found to improve 
the visible-light absorption and charge transfer likelihood (LMCT 
and  Z-scheme).  In  this  case,  the  BDC  ligands  acted  as  antennae 
to absorb photons, then the excited electrons transferred to het- 
erometal oxo-clusters (LMCT), leaving positive holes in the BDC lig- 
and. The incorporated Ti in the heterometal-doped UiO-66(Zr/Ti) 
acted  as  trapping  sites  for  photogenerated  electrons  upon  irra- 
diation  (e.g.,  Z-scheme  charge  migration in  the  oxo-bridged  het- 
ero clusters from Ti 3 ±–O–Zr 4 ±to Ti 4 ±–O–Zr 3 ±). Hence, the trapped 
electrons in the oxo-bridged clusters can substantially increase the 
lifetime of electron-holes pairs, leading to improved photocatalytic 
activities (relative to pristine UiO-66 with octahedral Zr 
4 (OH) 
4 
nodes) [151 , 152] . 

6 O 

Therefore, we concluded that the synthesis conditions can have 
a  dramatic  impact  on  the  physicochemical  properties  (i.e.,  me- 
chanical  and  electronic  structures)  of  MOFs  and  their  associated 
photocatalytic activities. As such, it is essential to understand the 
interactions between the major synthesis variables and the MOF 
properties  to  achieve  the  most  suitable  synthetic  methods  that 
provide  “ideal” MOF  crystals.  To  this  end,  defect  engineering  in 
MOF structures (e.g., missed node or missed ligand, besides ligand 
functionalization and node metal substitution) can provide a new 
tunable pathway for tuning electronic/photonic features of MOFs 
for high-end photocatalytic purposes. However, it should be noted 
that excessively disordered structural defects can retard the charge 
separation  eﬃciency  (i.e.,  increase  charge  recombination  and  re- 
duce photoactivity). In some cases, the structural defects can be- 
have as scattering centers, causing localized band-tail states by dis- 
torting  (breaking)  electronic  structures  and  reducing  charge  mo- 
bility in the MOF-like semiconductor crystal lattice [154 , 155] . As 
such, these excessive defects are unfavorable imperfections in MOF 
photocatalysts because they deteriorate the photocatalytic perfor- 
mance [149] . Hence, the effect of synthetic conditions on the de- 
fective structures of MOF and their associated photocatalysis must 
be considered in future studies in both theoretical computational 
and experimental analyses. These data should be used to develop 
a modulator-strategy to induce tuned defect-formation in MOF lat- 
tices with high mechanical stability and tailorable photocatalytic 
behaviors for practical applications. 

3.2. Shape engineering for MOF catalytic activity 

Shape engineering of MOFs can be done either by direct (in- 
situ)  or  indirect  (PSM)  pathways  ( Table  2 ).  In  the  case  of  direct 
engineering, MOFs are shaped as thin ﬁlms or hollow superstruc- 
tures during the fabrication process, whereas indirect PSM is used 
to enhance the mechanical and chemical stabilities and resistances 
in their applications [9] . However, there are technical challenges 
associated with maintaining the intrinsic functionalities and fea- 
tures  (e.g.,  crystallinity,  functionality,  and  porosity)  when  shap- 
ing  MOFs  to  improve  the  optical  properties  along  with  physico- 
chemical/thermal stabilities for speciﬁc applications [156] . For in- 
stance, HKUST-1 nanoparticles immobilized on mesoporous silica 
were fabricated to reduce pressure drop while enhancing catalytic 
conversion in a continuous ﬂow system [157] . Yolk-shell structures 
of noble-metal NP encapsulated MOF hosts (Pt NPs@NH 
2 -MIL-125 
[158] and Pd NPs@ZIF-8 [159] , ( Fig. 9 )) have been developed to im- 
prove catalytic performances in H 
2 generation and gas-phase het- 
erogeneous catalysis. In this case, the hosted MOF framework acted 
as a co-catalyst to restrict the agglomeration and leaching of Pd/Pt 
NPs, whereas the Pt/Pd NPs served as the active sites to accelerate 
charge transfer and to enhance the catalytic activity. 

Several techniques are currently used for encapsulation of metal 
NPs  in  MOFs,  including  vapor  deposition,  solid  grinding,  liquid 

S.A. Younis, E.E. Kwon and M. Qasim et al. / Progress in Energy and Combustion Science 81 (2020) 100870 

15 

Table 2 
Shape engineering processes of MOF crystalline powders and their properties. 

Sr. No.  MOF Shapes 

Identiﬁcation 

Techniques/methodologies 

Properties/Remarks 

1 

Granules 

•  The shaping caused by both wet and 
dry agglomeration of MOFs powder 
(without altering their chemical 
identity) to produce spherical 
granules. 

2 

Pellets 

•  The same principle of granulation to 
produce cylindrically shaped MOF 
pellets. 

3 

Thin ﬁlm 

•  Self-assembly of mono- or multi-layer 

MOFs on ﬂexible, ﬂat, or meshed 
substrates (e.g., polymers, glass, and 
silicon). 

•  Wet granulation steps: 

i] wetting and nucleation (using a volatile 
solvent or binder such as polyvinyl 
alcohol, cellulose ester, and silica), 
ii] consolidation and coalescence, iii] 
attrition and breakage. 

•  Dry granulation under high pressure 

(e.g., shaping by compression if MOFs 
are sensitive to solvents or heat) 

•  The properties of the formed granules 

are strongly dependent on the 
properties of the MOF powder and 
the binder/solvent. 

•  The choice of the binder/solvent is 
crucial because it can affect the 
mechanical stability and surface area 
of MOF granules as well as the overall 
mass of MOF powder (BET reduced). 

•  Compression (with or without a 
binder (wet or dry)) under high 
pressure (mechanochemistry in dry 
condition) technique 

•  Hydraulic pressing pelletization 

techniques 

•  Bottom-up methods such as: 
•  Liquid-phase epitaxy, 
•  Layer-by-layer (LBL), 
•  Crystal growth, 
•  Seeding, 
•  Langmuir–Blodgett deposition 
•  Electrochemical deposition 

•  The compression parameters (force 
power, rate, and dwell time) can 
reduce MOF crystallinity (e.g., surface 
area and porosity are reduced). 

•  Polymer or graphite binders used to 
improve the mechanical/thermal 
stability and/or thermal conductivity 
of the MOF pellets. 

•  The functionalization of the surfaces 
of the substrate could be used to 
improve the binding of the MOF 
thin-ﬁlm crystals to the surface. 

•  The crystallinity and thickness of the 

MOF ﬁlms can be controlled by 
adjusting the synthetic conditions 
(e.g., current potential, electrolyte, 
solution concentration, and 
temperature). 

4 

5 

Foams and gels 

•  The growth of MOF crystals on 

•  Synthesis based on dip coating, 

•  The MOF aerogels exhibit high surface 

Others 

foam-like structures (e.g., porous gel 
materials) 

•  MOFs with shapes such as paper 

sheets, monoliths, and honeycomb 
structures 

freeze-drying, or deposition methods. 

area, large pore volume, and low 
density. 

•  Coating on ﬂexible substrates during 

•  The shaped MOFs offer high 

in-situ synthesis via: 
•  Crystal growth coating, 
•  3D printing, 
•  Ostwald ripening, 
•  Etching, 
•  Spray drying 
•  Pulp processing 

robustness and low ﬂow resistance. 
•  Spray drying and interfacial synthesis 
are promising options for scaling up 
MOFs due to their simplicity, speed, 
and continuous nature of the 
processes. 

3 O 

and  their  catalytic  interactions  with  the  dopant  NP  catalyst  sur- 
faces.  In  addition,  oil  drop  granulation  of  aerogel  monolith  Zr- 
MOF  (UiO-66)  spheres  (600  μm  diameter)  showed  good  perfor- 
mance for gas phase adsorption/catalytic reactions. Enhanced per- 
formance over Zr-MOF monoliths can be accounted for by the im- 
proved  mass  transfer  in  mesoporous  (15–24  nm)  aerogel  mono- 
liths as compared with bulk UiO-66 powder (0.47 nm pore size) 
[165] .  In  addition,  the  synthesis  of  a  cup-shaped  MOF  compos- 
4  NPs)  foam  was  reported  for  the  enhanced 
ite  (HKUST-1@Fe 
liquid-phase  oxidation  of  C-H  hydrocarbon  (76%  conversion  and 
93%  selectivity)  with  high  stability  up  to  3  cycles  due  to  hier- 
archically  porous  structures  with  increased  reaction  rates  [166] . 
A  low-density  MOF  foam  ( ≤ 0.1  g  cm −3 )  also  provided  high 
inlet  ﬂow  permeability  with  a  low-pressure  drop  ( ≤ 20  Pa  at 
500 mL min −1 ) during the oxidation process, which may be suit- 
able for industrial applications. Furthermore, MOF composite thin 
ﬁlms  (e.g.,  Au@UiO-66  composite)  acted  as  both  heterogeneous 
catalysts and separation membrane ﬁlters during the continuous- 
ﬂow  process  [167] .  In  the  latter  research,  Au@UiO-66  compos- 
ite  thin  ﬁlms  were  prepared  by  the  post-synthesis  polymeriza- 
tion  of  methacrylamide-decorated  UiO-66-NH 
2  in  the  presence 
of  thiol-polysiloxane  oligomers.  This  composite  functioned  as  a 
highly  eﬃcient  catalytic  membrane  reactor  for  the  C-C  coupling 
reaction ( ≥ 97% yield up to 5 cycles) [167] . 

Fig. 9.  Scheme of yolk-shell formation for nanoparticles in hollow MOF structures 
by a sacriﬁcial templating method. Reprinted from [159] with permission of Amer- 
ican Chemical Society. 

impregnation,  and  emulsion-based  interfacial  synthesis  ( Table  2 ) 
[157 , 160-164 ]. Yolk-shell structures and spray drying were also ap- 
plied  recently  as  an  effective  means  to  overcome  manufacturing 
limitations (e.g., surface homogeneity of encapsulated NPs active 
sites  in  MOFs,  tunable  pore  blocking,  and  MOFs  stability)  [156] . 
In  yolk-shell  structures,  effective  control  over  shell  microporos- 
ity and cavities ( Fig. 9 ) facilitated the mass transfer of reactants 

16 

S.A. Younis, E.E. Kwon and M. Qasim et al. / Progress in Energy and Combustion Science 81 (2020) 100870 

Fig. 10.  MOF modiﬁcation strategies: (a) modiﬁcation of organic linker and metal center, (b) photosensitization, (c) metal NPs doping/loading, and (d) other functionalization 
processes. . 

4. Strategies for the modulation of pristine MOFs to increase 
photocatalytic activities 

In  light  of  the  unique  optical/electronic  structures  of  MOFs 
( Section 2 ), many modiﬁcation approaches (in-situ functionaliza- 
tion and post-modiﬁcation) have been proposed and tested to im- 
prove  their  photocatalytic  performance  towards  various  applica- 
tions (See Section 5 ). Notably, the high photocatalytic activity of 
MOF photocatalysts can be accounted for by ﬁve key factors: (1) 
improved  photon  harvesting,  (2)  prolonged  lifetime  of  the  sepa- 
rated e −/ h ± pairs, (3) accelerated photo-generated charge transfer 
mechanism, (4) the existence of highly reactive catalytic sites (e.g. , 
semiconducting nodes or co-catalyst like Pt), and (5) the beneﬁcial 
surface properties of MOF frameworks (e.g., BET area, porosity, and 
pore volume). 

Enormous  research  efforts  have  been  made  to  increase  the 
photocatalytic  activity  of  MOFs  through  various  options  includ- 
ing: (1) ﬁne-tuning of porous MOFs and their surface-to-pore vol- 
ume ratios, (2) photosensitization of ligands, (3) improving metal- 
energetic sites, and (4) PSM of pristine MOFs (i.e. , ligand modiﬁ- 
cation, metal and semiconductor doping, and functionalization of 
metal  sites)  as  shown  in  Fig.  10  [17 , 168] .  In  an  effort  to  practi- 
cally implement such options, polycrystalline MOF powders have 
also  been  molded  in  different  shapes  such  as  pellets,  granules, 
foams, thin ﬁlms, paper sheets, ﬂuids, and hollow superstructures 
( Fig. 11 ) [156] . Molding of MOF crystalline powders to other forms 
(e.g.,  granules  or  monolithic  honeycomb  shapes)  has  been  pur- 
sued to reduce the diﬃculties involved in photocatalytic operations 

such  as  agglomeration,  channeling,  clogging,  and  catalyst  leach- 
ing out/ﬂushing. As such, the strategies for modifying MOF shapes 
from powder into some other form are advantageous as both the 
mass and energy transfer can help enhance the catalytic capabil- 
ities in terms of the product yield during the applications [156] . 
Nonetheless, as MOFs are structurally ﬂexible, their expansion and 
contraction (breathing effect) capability should be highly contin- 
gent on their stability against external stimuli (e.g., temperature, 
humidity,  pressure,  and  light).  The  structural  ﬂexibility  also  de- 
pends upon organic linkers, solvent molecules, pore geometry, and 
the type of secondary building units [168] . Therefore, a fundamen- 
tal understanding of MOF breathing effects in terms of their de- 
sign and structure tunability is vital for determining the catalytic 
performance  of  MOFs  [17 , 169-174 ].  In  parallel  with  attempts  to 
achieve new laboratory-scale MOF-based photocatalysts, it is de- 
sirable to adequately address the feasibility of MOF-based photo- 
catalysts for industrial-scale applications. 

4.1. Functionalization of organic linkers/metal centers 

The nature of the organic linker ( Fig. 12 ) has a profound effect 
on the MOF framework stability, light-harvesting ability, and cat- 
alytic site performance via controlling the LMCT mechanism [85] . 
In this case, proper adjustment of the bandgap levels of metal cen- 
ters (the primary catalytic sites) in the MOF through cation substi- 
tution is of great importance to promoting the LMCT mechanism 
during photocatalysis [175 , 176] . 

S.A. Younis, E.E. Kwon and M. Qasim et al. / Progress in Energy and Combustion Science 81 (2020) 100870 

17 

Fig. 11.  Examples showing different shapes of MOFs: (a) granules, (b) pellets, (c) thin ﬁlms, (d) gel, (e) foam, (f) paper sheet, (g) monolith, and (h) hollow structures (scale 
bar 500 nm (inset 200 nm)). Reprinted from [156] with permission of Elsevier. 

Fig. 12.  The effect of organic ligand electronic structures on the bandgap/optical properties of MOF photocatalysts in respect to (a) organic ligand structures (Reprinted from 
[175] with permission of Wiley) and (b-c ligand-functionalities on UiO-66-X activities [in terms of (b) bandgap (Reprinted from [176] with permission of American Chemical 
Society) and (c) UV-vis absorption spectra (Preprinted from [68] with permission of the Royal Society of Chemistry)]. 

18 

S.A. Younis, E.E. Kwon and M. Qasim et al. / Progress in Energy and Combustion Science 81 (2020) 100870 

2 -BDC and X-BDC (X = Br, F, 
halogenated Zr-MOFs with mixed NH 
and Cl) exhibited higher photocatalytic performance (TOF = 290 
to  410  μmol  min −1  g −1 )  than  that  of  NH 
2 -UiO-66  with  mixed 
2 -BDC/H-BDC ligands (TOF = 140 μmol min −1 g −1 ) under vis- 
NH 
ible  irradiation  (40 0–70 0  nm)  and  80  °C  for  24  h.  In  particular, 
the as-prepared NH 
2 -UiO-66-F performed ﬁve times better in pho- 
tocatalytic oxidation of 0.25 mmol benzyl alcohol (53.9% conver- 
2 -UiO-66-H ( ≤ 18.4% conversion) [182] . The 
sion) in reference to NH 
enhanced  performance  of  NH 
2 -UiO-66-F 
was ascribed to the presence of halogenated BDC ligands, which 
are highly electron-withdrawing. These groups preferentially inter- 
acted with reactants to stabilize intermediate components and de- 
crease the rate of photogenerated charge recombination (prolong- 
ing  the  lifetime  of  Zr 3 ± catalytic  sites)  [176] .  These  results  con- 
ﬁrmed the effectiveness of bi-substituted linkers in the enhance- 
ment of the optical and electronic properties of MOF photocata- 
lysts during photocatalysis applications [17 , 85] . 

2 -BDC/F-BDC  bearing  NH 

Fig. 13.  N-alkyl substituted isoreticular MOFs based on NH 2 -MIL-125 (methyl (Me), 
ethyl (Et), isopropyl (iPr), n-butyl (Bu), cyclopentyl (Cyp), cyclohexyl, and n-heptyl 
(hep)). Reprinted from [181] with permission of the Royal Society of Chemistry. 

3, NH 

2 , NO 

Various ligand functionalized groups (e.g. , CH 

2 , OH, 
Br,  Cl,  and  SH)  have  been  devised  and  tested  in  an  effort  to 
shift  the  photon  absorption  from  the  UV  to  the  visible  region 
[85 , 177] . In particular, amine functional (electron-donating) groups 
have  been  broadly  employed  due  to  their  interactions  with  π ∗- 
orbitals of the ligand benzene ring [17] . Such interactions increase 
electron density around the antibonding orbitals (formation of sp 2 
hybridization)  in  the  aromatic  carbon  ring  for  enhanced  visible 
photon  absorption.  DFT  analysis  also  suggests  that  the  addition 
of amine functionality to the organic ligand is an effective means 
of bandgap modulation relative to nitro-functionalized MOFs [e.g., 
2 (E g = 2.93 eV)  ≤ UiO- 
UiO-66-NH 
66 (E g = 4.1 eV)] [178] . This phenomenon can be accounted for by 
2 with unsaturated electrons in the O-N-O group, 
the presence of N 
which led to the formation of a non-bonding oxygen state as the 
dominant  top  valence  band  near  the  metal  cluster  (Zr-O).  Like- 
wise, the electronic conﬁguration of MIL-125(Ti) (3.54 eV/350 nm) 
yielded a reduced bandgap after increasing the number of amine 
groups  on  the  BDC  ligand  (e.g.,  NH 
2 -BDC  (2.42  eV/550  nm)  and 
BDC-(NH 

2 (E g = 2.75 eV)  ≤ UiO-66-NO 

2 (1.28 eV/950 nm)) [179 , 180] . 

2 ) 

Recently, a series of isoreticular NH 

2 -MIL-125(Ti) was developed 
by hybridizing aminated terephthalic ligands with alkyl chains (R) 
of varying length (from short-chain methyl (C1) to heptyl (C7)) and 
connectivity (normal and isomer alkyl chain) ( Fig. 13 ) [181] . The 
reported data of all the prepared R-NH-MIL-125(Ti) MOF deriva- 
tives showed a lower bandgap (E g = 2.46 to 2.29 eV; λ > 530 nm) 
2 -MIL-125  (E g  =  2.56  eV;  λ 390–
than  that  of  the  pristine  NH 
530  nm).  This  is  due  to  the  presence  of  alkyl  donor  groups, 
which increased electron density and destabilized the HOMO va- 
lence band of the aminated terephthalate ligand. Among the mem- 
bers of the series, cyclic (cyclohexyl and cyclopentyl) substituted 
MOFs exhibited the lowest bandgap energy (E g  = 2.30–2.29 eV), 
longer-lived excited states of photogenerated charges ( τ = 68.9 to 
2 -MIL- 
91.35 ns), and high QE values of 1.5 to 1.8% (relative to NH 
125: QE of 0.31%) during the photocatalytic reduction of CO 
2 un- 
der visible irradiation. These observations indicated that amine (or 
other  electron-donating  groups)  functionalities  acted  as  an  aux- 
ochromic group to improve the visible-light harvesting based on 
the LMCT mechanism via conjugated π electron transitions. 

A  series  of  mixed-linker  Zr-MOFs  (UiO-66)  was  also  synthe- 
2 -BDC (primary ligand) and X-BDC (X = H, Br, F, 
sized using NH 
and  Cl:  as  a  secondary  ligand)  to  improve  photocatalytic  oxida- 
tion  of  alcohols  to  aldehydes  under  visible  irradiation  [182] .  All 

6 O 

4 (OH) 

2 to the Zr-O oxo-metal cluster [(Ti 3 ±/Zr 4 ±) 

The cation substitution of the MOF metal centers can also offer 
another strategy to enhance photocatalytic capability (or semicon- 
ducting properties) under visible irradiation by the construction of 
oxo-bridged hetero-metallic active sites within the framework. This 
process  initiates  a  metal-to-metal  charge  transfer  (MMCT)  effect 
[85] . Electron spin resonance (ESR) and DFT analyses showed that 
Ti-substituents in UiO-66(Zr/Ti)-NH 
2 [1(Zr/Ti)] can serve as a medi- 
ator (electron acceptor) to stimulate the interfacial charge transfer 
from BDC-NH 
4 ] 
via the ligand-to-Ti 3 ± (electron trapping)-O-to-Zr 4 ± bridge ( Fig. 14 ) 
[183 , 184] . The formation of a hetero-metallic 1(Zr/Ti) structure by a 
post-synthetic exchange (PSE) can also enhance light absorption up 
to 700 nm, whereas the metal-to-metal electron transition leads 
to  an  extension  in  the  lifetime  of  photogenerated  charges  (time 
window up to 200 μs) [185] . It was further conﬁrmed that substi- 
tuting diamine ligand on the modiﬁed UiO-66(Zr/Ti)-NH 
2 ( Fig. 15 ) 
also enhances the photon absorption capacity (up to 748 nm with 
E g = 1.66 eV) and charge transfer mechanism during photoreduc- 
2 into HCOOH (TOF 1.04 h −1 ) under UV-visible irradia- 
tion of CO 
tion [153 , 186] . Likewise, Ni was also substituted as a metal cen- 
ter in ZIF-8 using a mechanochemical method. Interestingly, ZIF- 
8 (Ni) showed a topology similar to Ni partially substituted ZnN 
4 
and exhibited better performance toward MB decomposition un- 
der  visible  light  [187] .  Additionally,  polyoxometalates  (POMs)  as 
metal-oxide clusters were tested to evaluate the photocatalytic ac- 
tivity of MOFs [120] . Nonetheless, two drawbacks were found to 
impede  the  practical  implementation  of  POMs  as  photocatalyst: 
(i) the high solubility of POMs and (ii) low absorption eﬃciency 
of visible light. In these contexts, the hybridization of POMs with 
lanthanide  (Ln(III))-ligand  entities  was  suggested  as  an  alternate 
model to overcome such limitations while enhancing the optical 
properties  arising  from  d/f-block  metal  ion-modiﬁed  POMs.  The 
Ln(III) ions could act as electron traps under irradiation, thereby 
decreasing  the  recombination  rate  of  photo-excited  e −/ h ± pairs 
with improved QE in photocatalysis [17 , 120] . 

4.2. Photosensitization 

Photosensitized  MOFs  have  gained  considerable  attention  be- 
cause they can offer an effective means of enhancing visible light 
sensitivity [17] . One representative method is to incorporate dye- 
like  sensitizer  molecules  (porphyrin-like  pigments  and  organic 
dyes) into MOFs. For example, the photoactivity of UV-driven UiO- 
66  exhibited  improved  performance  in  photoactive  visible  light- 
2 ( ≈33.9 μmol g −1 h −1 at λ ≥ 420 nm) 
mediated production of H 
by  incorporation  of  7.4  mg  g −1  Rhodamine  B  (RhB)  dye  [188] . 
The  deposition  of  1  wt.%  Pt  NPs  onto  RhB/UiO-66  further  im- 
2  genera- 
proved the photocatalytic activity by 26–30 times in H 
tion  (116 μmol  g −1  h −1 )  relative  to  Pt@UiO-66  under  visible  ir- 

S.A. Younis, E.E. Kwon and M. Qasim et al. / Progress in Energy and Combustion Science 81 (2020) 100870 

19 

Fig. 14.  Photocatalytic conversion of CO 2 to HCOOH over UiO-66(Zr/Ti)-NH 2 derivative: (a) Two energy band structures in 1(Zr/Ti) with proposed photocatalytic reactions 
mechanism. (b) TONs of 1(Zr/Ti) and UiO-66(Zr/Ti)-NH 2 (gold) over three cycles. (c) 13 
C NMR spectrum of the product solution after 13 h visible-irradiation from the 
photocatalysis of 13 

CO 2 by 1(Zr/Ti). Reprinted from [183 , 185] with permission of the Royal Society of Chemistry. 

Fig. 15.  Synthesis of mixed-ligand and substituted-metal in MOF(Zr) via PSE to obtain mixed metal MOFs 1(Zr/Ti), NH 2 -UiO-66(Zr/Ti). Reprinted from [185] with permission 
of the Royal Society of Chemistry. 

radiation [188] . The enhanced H 
2 evolution over RhB/UiO-66 was 
ascribed  to  the  fast  transfer  of  the  photo-excited  electrons  from 
RhB (RhB ±) dye ( e −donor) to the LUMO of UiO-66 and then to Pt 
NPs (active sites). In this case, the UiO-66 served as a co-catalyst 
to prolong the lifetime of the excited state via partial separation of 
e −/ h ± in RhB ±, thus promoting the catalytic performance. Likewise, 
low-cost dye-sensitized Pt@UiO-66 with Erythrosin B (ErB) showed 

visible-light-driven photocatalysis during H 
2 formation [189] . UiO- 
2 sensitized by naphthol, aniline, and diphenylaniline via the 
66-NH 
diazo coupling process is also an effective option for the enhanced 
destruction  of  MB  under  visible  irradiation  [190] .  Moreover,  the 
2 -MIL-125(Ti) was improved by 
photon adsorption capability of NH 
functionalizing the BDC-NH 
2 linker with diazonium salt and then 
reacting with diethylaniline (a nucleophilic species) to mimic MR 

20 

S.A. Younis, E.E. Kwon and M. Qasim et al. / Progress in Energy and Combustion Science 81 (2020) 100870 

2 • 6H 

3 ]Cl 

mance of ZIF-67@[Ru(bpy) 
2 O can be ascribed to the Stokes 
3 ] 2 ± complex. In fact, the [Ru 
shifts of the luminescent [Ru (bpy) 
3 ] 2 ± complex  was  readily  excited  at  450  nm  (quantum  ef- 
(bpy) 
ﬁciency  (QE)  of  4.2%).  DFT  calculations  also  revealed  that  the 
3 ] 2 ± complex 
photogenerated electrons from the excited [Ru (bpy) 
were transferred to the Zr-MOF via LMCT to facilitate the photo- 
2 [87] . The photocatalytic performance of 
reduction of adsorbed CO 
3  photosen- 
ZIF-67 was also further enhanced by adopting a RuN 
sitizer, which facilitated the production of H 
2  (~86.9%) due to its 
rapid photon transfer rate from RuN 
3 to ZIF-67 [194] . Accordingly, 
three mechanistic pathways can be recommended for photosensi- 
tized MOF catalysts: (i) visible-light absorption by photosensitizers 
(creation of excited states), (ii) fast migration of photo-generation 
of e −/ h ± pairs to the reactive centers, and (iii) the improved redox 
half-reactions at the catalytic centers [18] . 

4.3. Metal ion doping 

2 ] n 

1-x Cux(2-mim) 

The decoration of MOFs by metal ions can be used as an ef- 
fective  tool  to  reinforce  their  semiconducting  properties  by  im- 
proving the photogenic e −/ h ± separation, which can enhance pho- 
tocatalytic  activities  [17 , 168 , 195] .  For  example,  Cu(II)-doped  ZIF- 
67 photocatalyst (E g  = 1.95 eV) was synthesized to enhance the 
photodegradation  of  methyl  orange  (MO)  dye  (100%  removal  in 
25  min)  compared  to  pristine  ZIF-67  (20%  removal)  under  visi- 
ble  irradiation  [196] .  In  this  case,  the  existence  of  Cu(I)  in  the 
solvothermal process led to the formation of a defect in the tetra- 
−xn : mim = 2- 
hedral coordination geometry [[Co 
methylimidazole] that played a vital role in enhancing photocat- 
alytic performance. This is due to the replacement of Co(II) sites 
by  Cu(I)  within  Cu/ZIF-67,  as  conﬁrmed  by  EPR  and  XPS  analy- 
ses. Nonetheless, these authors did not offer a complete picture of 
how the topology and bandgap remained similar even after dop- 
ing. Immobilization of Ce and Pd ions into MIL-101 was also per- 
2 formation 
formed through the hydrothermal process to enhance H 
3  ± 2H 
from  ammonia  borane  (0.2  mmol)  hydrolysis  [H 
2 O 
3 NBH 
−] at 20 °C [197] . Under visible irradiation, the 
± + BO 
2 ±NH 
→ 3H 
2 
4 
2 of 495 μmol h −1 ) was 
catalytic performance of Pd/CeMIL-101 (H 
2.3 times higher than that of Pd-MIL-101 due to the active role 
of Ce and Pd NPs in promoting the transportation of charge carri- 
ers and reduced recombination rate of e −/ h + pairs. Based on such 
observations, Ce  ions may play an important role as a mediator 
(Ce 4 + /Ce 3 + ) for the fast transfer of electrons from MIL-101 to the 
electron-rich sites of Pd NPs. 

The design of bimetallic MOFs with targeted bandgap structures 
was  also  recommended  to  increase  photocatalytic  performance. 
For  example,  visible-light-driven bimetallic  Co/Zn-ZIF  (polyhedral 
shape)  was  prepared  for  improved  photocatalytic  degradation  of 
Indigo Carmine dye using the rapid metal-metal charge transfer via 
the d -d transition from Zn(II) to Co(II) active metal centers [198] . 
Also,  partial  substitution  of  MIL-101(Cr)  with  Al(III)  and  Fe(III) 
through the transmetallation process led to blue-shifts in the op- 
tical  response  of  MIL-101(Cr)  from  592  to  602  nm  as  compared 
to Fe(III) substitution (blue-shifts to 585 nm) [199] . This observa- 
tion indicated that the differences in the electronic conﬁgurations 
of Al 3 ± (p- group metal) and Fe 3 ± (occupied d-orbital) inﬂuence 
the d -d transition states of the Cr(III)-BDC coordination framework. 
Thus, it was suggested that the occupied d-orbitals of the octahe- 
dral Fe(III) site inﬂuenced the d -d transitions of the Cr(III) sites. 
Moreover, Fe(III) was incorporated into PCN-224 (Fe@PCN-224) to 
serve as a Fenton reagent for facile oxidation of isopropanol con- 
taminant with an 8.9-fold enhancement over PCN-224 [200] . Simi- 
larly, partial substitution of Fe(III) onto Cr-MIL-101 (Fe-Cr-MIL-101) 
through  the  hydrothermal  process  was  used  to  eﬃciently  treat 
100 mg L −1  reactive dye RR195 through Fenton-like degradation 
2 with recyclability of up to 
(100% removal) in the presence of H 

2 O 

Fig. 16.  Diffuse reﬂectance spectra of the MIL-125(Ti) (gray), NH 2 -MIL-125(Ti) (or- 
ange), and MR-MIL-125(Ti) (red). Reprinted from [75] with permission of the Royal 
Society of Chemistry. (For interpretation of the references to color in this ﬁgure leg- 
end, the reader is referred to the web version of this article.) 

dye-like moieties in the NH 
2 -MIL-125(Ti) MOF scaffold [75] . Un- 
der visible irradiation, MR-MIL-125(Ti) ( Fig. 16 ) showed enhanced 
photocatalytic oxidation of benzyl alcohol to benzaldehyde due to 
the extended π -conjugation system in aromatic ligands, which in- 
creased photon-absorption intensity up to 700 nm [17] . Neverthe- 
less, the direct addition of organic dyes into MOFs is undesirable, 
possibly due to low reusability. Therefore, further research effort s 
on photosensitized dyes/MOFs should be devoted to the enhanced 
stability of dye sensitizers. 

Recently, transition metal-organic sensitizers of d 6 , d 8 , and d 10 
metal complexes have been used to improve the photon-sorption 
ability and to overcome the previously mentioned instabilities of 
organic-based  dye/MOFs  [87] .  In  a  speciﬁc  study,  a  0.53  mM  Pt 
complex  with  2,2 (cid:8) -bipyridine  (Pt-bpy)  was  immobilized  onto  Al- 
2  formation  under  visible  irra- 
MOF-253  by  PSM  to  improve  H 
diation  [191] .  Indeed,  the  experimental  results  proved  that  the 
Al-MOF-253/Pt  complex  behaved  like  a  visible-light-driven  cata- 
2  generation  (QE  1.63%  at  440  nm)  compared  to  MOF- 
lyst  in  H 
2  detected,  only  UV-driven catalysis at 380 nm).  Also, 
253 (no H 
2 production rate by Al-MOF-253/Pt (85 μmol h −1 ) was 4.7 
the H 
2  complex (bpydc = 5,5 (cid:8) - 
times faster than that of a Pt(bpydc)Cl 
dicarboxylate-2,2 (cid:8) -bipyridine)  [191] .  The  enhanced  generation  of 
H 
2  was accounted for by the enhanced photon-sorption capabil- 
ity (up to 650 nm) in association with charge transfer transitions 
from excited MOF-253-to-bpy ( π ∗)-to-Pt 2 ±. Thus, two key events 
were  identiﬁed  to  explain  the  observations:  (1)  the  build-up  of 
partially  separated  Pt-Pt  interactions  with  higher  electron  trans- 
fer eﬃciency and (2) the reduced deformation rate of the incor- 
2 monomer complex in MOFs-253/Pt. Similarly, a 
porated Pt(bpy)Cl 
2 : tpy = bis(4-(4-carboxyphenyl)-terpyridine) 
Ru-complex (Ru(tpy) 
was incorporated as a bridging ligand with a HOMO level lower 
2  in  a  Ti-MOF  [Ti-MOF-Ru(tpy) 
than  that  of  BDC-NH 
2 ]  to  en- 
2  generation  [192] .  Under  visible  irradia- 
hance  visible-driven  H 
2  exhibited  photostability  towards  the  HER 
tion,  Ti-MOF-Ru(tpy) 
2  with a 
process (up to 3 cycles) as compared with modiﬁed TiO 
Ru(tpy) 
2 - 
2  was  attributed  to  its  poor  stability  and  the  desorption  of 
TiO 
Ru(tpy) 
2  surface. These results indicated the inad- 
equacy of inorganic semiconductors in dye photosensitization rela- 
tive to the MOF platform. In another report, ZIF-67 sensitized by 
2  =  Tris(bipyridine)ruthenium(II) 
[Ru(bpy) 
chloride] was fabricated to evaluate and compare its visible-light- 
2  reduction capability (TON of 112) in reference to ZIF- 
driven CO 
2 -UiO-66  [193] .  The  enhanced  perfor- 
8,  NH 

2 generation). The deactivation of Ru(tpy) 

2 -MIL-101,  and  NH 

2 complex (no H 

2  from the TiO 

2 O  [Ru(bpy) 

2 • 6H 

3 ]Cl 

3 Cl 

S.A. Younis, E.E. Kwon and M. Qasim et al. / Progress in Energy and Combustion Science 81 (2020) 100870 

21 

3 runs [201] . The optical characteristics of UiO-66 (3.75 eV) were 
also improved by incorporating titanium (Ti/UiO-66) via cation ex- 
change [186] . Upon irradiation, Ti(IV) ions facilitated light absorp- 
tion  and  photon  transfer  for  the  Zr(IV)  node  while  serving  as  a 
trapping site for photo-induced charges (increase e −/ h ± lifetime) 
from photo-excited BDC to ZrAO oxo-clusters. In addition, the opti- 
cal properties of Cd-MOF (E g = 3.6 eV) were optimized through the 
intercalation of SBU (Cd nodes) with various metal ions (e.g., Zn(II), 
Ag(I), and Fe(III)) based on the ion exchange method [202] . Opti- 
cal analyses showed that the encapsulation of Cd-MOF with Fe(III) 
ions (Fe/Cd-MOF) yielded the narrowest bandgap with a visible- 
driven response (E g = 2.0 eV). In contrast, Ag/Cd-MOF and Zn/Cd- 
MOF showed no signiﬁcant change in terms of UV-driven response 
(E g = 3.5 and 3.4 eV, respectively). The improved optical bandgap 
of Fe/Cd-MOFs was explained by the improved electron movement 
of Fe(III) in the presence of stable d 10  Cd SBU in the framework 
center (resistance for redox process). 

4.4. Encapsulation with functional guest molecules 

Enormous effort s were made to encapsulate MOFs with func- 
tional guest NPs (electrocatalysts, noble metal NPs, semiconduct- 
ing metal/metal-oxide NPs (MNPs), and metal-free semiconductors) 
to  form guest@MOF  composites  using core/shell or  surface  ﬁlms 
[9 , 13 , 17] . The construction of guest@MOF composites as photocat- 
alysts involves three technical goals: (1) faster light-absorption by 
modulating the photo-responsive structure, (2) enhanced separa- 
tion of photogenerated charge ( e −/ h ±) carriers and accumulation 
of electrons by controlling redox-active metallic nodes, and (3) se- 
lection of appropriate MOF topologies with suﬃcient cavities for 
the encapsulation of guest NPs to yield productive turnover [86] . 
Through the construction of hierarchical MOF composite structures, 
the functionalized guest NPs can act as a co-catalyst to improve 
visible photon-absorption and/or increase active sites to enhance 
e −/ h ± separation rate during photocatalysis. 

4.4.1. An electrocatalyst 

2 -MIL-125 (6  ˚A) (Co@NH 

Co-dioxime-diimine-based  electrocatalyst  {[Co III Br 

2 was further incorporated to assemble 0.5% Co III Br 

2 (L H );  size  ˃
6  ˚A} was impregnated into NH 
2 -MIL-125 
composite) to enhance the HER under visible irradiation conditions 
2 -MIL-125  composite 
[203] .  During  the  synthesis  of  the  Co@NH 
2 (L H ) could not encapsulate 
(E g = 2.59 eV) it was found that Co III Br 
the microporous cavity of NH 
2 -MIL-125 due to its large molecu- 
lar size. Following the shape-in-bottle strategy, the ﬂexible organic 
component  was  ﬁrst  immobilized  in  the  framework,  and  then 
2 (L H ) in the 
CoBr 
2 -MIL-125. In a mixture of acetonitrile:TEOA:water 
cavities of NH 
2 - 
(5: 1: 0.1 v/v), the photocatalytic generation of H 
MIL-125 (TOF 0.8 h −1 ) was 20-times higher than that of NH 
2 -MIL- 
125 from a solution mixture of TEOA:acetonitrile:water (1: 5: 0.1 
v/v). This result was attributed to the rapid electron transfer from 
the LUMO level of MOFs (as sacriﬁcial host) to the Co III Br 
2 (L H ) sur- 
face, which led to the reduction of active cobalt centers (Co 3 ±to 
Co 2 ±)  where  the  photocatalysis  took  place.  A  similar  encapsula- 
tion approach was proposed to encapsulate NH 
2 -MIL-125 with the 
[Co II (TPA)Cl][Cl] (TPA = tris(2-pyridylmethyl)-amine) for enhanced 
catalytic capability under visible irradiation [204] . 

2 over Co@NH 

4.4.2. Semiconductor metal-oxide NPs 

3 O 

Core/shell  encapsulation  via  the  in-situ  solvothermal  process 
4 @MIL-100  with  a  visible-light- 
was  adopted  to  fabricate  Fe 
driven catalytic decomposition of MB dye [205] . The encapsulated 
4 NPs allowed facile recovery with good recyclability (by ap- 
Fe 
plying  magnetism)  of  Fe 
4 @MIL-100.  ZnO  has  also  been  incor- 
porated in various MOFs (e.g., shell ZnO@MOF-46 (E g  = 2.44 eV) 
[206] and ZnO@ZIF-8 (E g = 3.24 eV) [207] ) for the photocatalytic 

3 O 

3 O 

treatment of wastewater (organic dye and Cr(VI) reductions) [13] . 
Speciﬁcally, ZnO nanoparticles impregnated into MOFs were capa- 
ble  of  narrowing  the  bandgap  relative  to  the  pristine  MOFs  us- 
ing  heterostructure  formation.  Upon  excitation,  the  photogener- 
ated  charges  were  transferred  from  the  LUMO  level  of  MOFs  to 
ZnO  active  sites  (electron  trap)  to  enhance  the  reaction  kinet- 
ics  of  the  photocatalysis  under  visible  irradiation.  Likewise,  CdS, 
2 ), 
2 , and BiOBr were impregnated in MOFs such as UiO-66 (NH 
TiO 
MIL-68(Fe),  MIL-125  (Ti),  MIL-88B  (Fe),  CAU-17  (Bi-based  MOF: 
Christian-Albrechts-University), and ZIF-67, to enhance the photo- 
response activities under visible light [13] . 

4.4.3. Metal NPs 

In  general,  Pt,  Au,  Ag,  Pd,  Ni,  and  Cu  NPs  have  commonly 
been used as active co-catalysts to improve electron transfer due 
to  their  high  Fermi  energy  levels  [208-210] .  Encapsulated  metal 
NPs (MNPs) are expected to improve the e −/ h ± separation, thereby 
leading  to  enhanced  photocatalysis  [13] .  In  the  fabrication  of 
MNPs@MOFs,  the  selection  of  substantial  reducing  and  capping 
agents is of great importance to control the morphologies and dis- 
tributions of MNPs without agglomeration on the outer surfaces of 
the MOFs. Such capping agents inﬂuence the binding sites of MNPs 
and MOFs while preserving the porosity of MOFs [211] . For exam- 
ple, a Pt@NH 
2 -MIL-125 composite photocatalyst was fabricated by 
the double-solvent protocol [212] . This protocol involves the for- 
mation of an immiscible mixture by slow addition of an aqueous 
2 PtCl solution in methanol-water (9:1 v/v, hydrophilic solvent) to 
K 
a suspension of NH 
2 -MIL-125 in 10 mL hexane solvent (hydropho- 
bic  solvent).  Under  sonication,  the  hydrophilic  solvent  facilitated 
the uptake of hydrophilic precursor (Pt) by the hydrophilic inter- 
nal pores of MOFs, which facilitated the impregnation of Pt. As a 
2 -MIL-125 showed extended visible light absorption 
result, Pt@NH 
up to 500 nm with improved photocurrent stability ( ≥ 80% for 1 h) 
during H 
2 generation due to the high electron spillover caused by 
Pt NPs (4 nm), which favorably reduced photo-charge recombina- 
tion rate. The encapsulation of Pt, Au, and Pd NPs in pristine MIL- 
125(Ti) was also reported without using stabilizing/reducing agents 
during the synthesis procedure [213] . In this procedure, Ti 3 ±-MIL- 
125 (Ti 3 ± is a strong reducer with −1.37 V vs. SHE) was prepared
