Repository: Sithcighce/IgnisBenchmark

# 智能题库生成与评估系统

一个基于大模型的自动化题库生成系统，采用**双重资产积累**机制构建高质量题库。

## 核心特性

### 🎯 双重资产积累 (Dual Asset Accumulation)

系统采用创新的双数据库架构，实现题库资产的双向积累：

- **📚 错题库 (Benchmark Bank)**: 收集目标模型（如Qwen-8B）**答错**的题目，形成专门的挑战性benchmark
  - 文件: `data/benchmark_bank.jsonl`
  - 用途: 评估模型弱点、训练数据增强、能力边界测试
  - 包含: 题目数据 + 错误答案 + 判题结果

- **✅ 验证集 (Validation Set)**: 收集目标模型**答对**的题目，形成可靠的验证数据集
  - 文件: `data/validation_set.jsonl`
  - 用途: 模型性能验证、质量控制、Few-shot示例池
  - 包含: 高质量题目及标准答案

### � 自动化工作流

```
生成题目 (Gemini 2.5 Pro) 
    ↓
解答题目 (本地 Qwen-8B via LM Studio)
    ↓
智能判题 (Gemini 2.5 Flash)
    ↓
    ├─→ [答错] → 错题库 (含错误答案分析)
    └─→ [答对] → 验证集 (可用作Few-shot)
```

File: question_english/Metal-organic-framework-as-a-photocatalyst--Progress_2020_Progress-in-Energy/Metal-organic-framework-as-a-photocatalyst--Progress_2020_Progress-in-Energy.txt (part 4 of 9)
Progress in Energy and Combustion Science 81 (2020) 100870 
ﬁrst by the photo-reduction of MIL-125(Ti) under N 
2 and UV–Vis 
light  (320–780  nm).  Subsequently,  direct  in-situ  redox  reactions 
between  Ti 3 ±-MIL-125  (reductive)  and  noble  metal  salts  (oxida- 
tive)  were  accomplished  in  the  dark  because  of  the  high  redox 
power  of  Ti 3 ±.  Thus,  M/MIL-125  (M  =  Pt,  Au,  and  Pd  NPs)  en- 
hanced photocatalysis in terms of H 
2  generation (up to 40 μmol 
for 5 h) and selective oxidation of benzyl alcohol (conversion of 
26.4–36%) to benzene aldehyde relative to MIL-125 ( ≤ 5 μmol H 
2 
and 18.9% conversion). Furthermore, Ag-MIL-125-AC (AC = acety- 
lacetone) was prepared by reacting MIL-125-NH 
2  with AC vapors 
under  N 
2  for  24  h,  which  further  acted  as  a  reducing  agent  for 
Ag ± ions in the solution mixture (acetonitrile/water;4:1 v/v) [214] . 
The developed Ag-MIL-125-AC (Ag NP of 5–10 nm) showed a re- 
markable shift to a visible-induced bandgap of 2.09 eV (593 nm) 
with high photocatalytic performance towards the decolorization 
of MB dye (99.5% in 90 min) for 5 cycles of reuse [214] . Ag@MIL- 
125  (Ag  NPs  40  nm)  formed  through  hydrothermal  and  photo- 
reduction  mediated  synthesis  was  also  reported  to  catalyze  the 
complete decomposition of RhB dye (i.e., 100% removal by 3 wt.% 
Ag-MIL-125 after 40 min) under visible light without apparent de- 
activation over 5 cycles [215] . The enhanced photodegradation per- 
formance was likely due to the enhanced catalytic capacity of Ag 
NPs, which acted as a co-catalyst to promote electron transfer to 
2 • − and • OH oxidative 
oxygen through the eﬃcient generation of O 
radicals. More recently, Fu and co-workers developed NH 
2 -MIL-125 
doped with Ni NPs to enhance visible-driven aerobic oxidation of 
benzyl alcohol using surface localized light sensitization of catalyt- 

22 

S.A. Younis, E.E. Kwon and M. Qasim et al. / Progress in Energy and Combustion Science 81 (2020) 100870 

ically active Ni NPs (Ni 2 ± to Ni 0 ) [216] . In addition, Ni/NiO x  par- 
ticles  were  photo-deposited  on  MIL-101  with  erythrosine  B  sen- 
2  production  (82  μmol  h −1 )  under  vis- 
sitization  for  improved  H 
ible  light  [217] .  The  DFT  calculation  conﬁrmed  that  NiMo@MIL- 
101  nanocomposites  maintained  good  photocatalytic  stability  for 
2 production (740.2 μmol h −1 ) with a high QE of 75.7% at 520 nm 
H 
illumination at pH 7 [218] . 

4.4.4. Metal-free semiconductors and other functional NPs 

The immobilization of photoactive MOFs on inert carriers has 
drawn attention because of their high stability and capacity for se- 
lective capture of target molecules. For instance, 20 wt.% Amber- 
lite IRA200 (anionic) and Amberlite IRA 900 (cationic) resins were 
immobilized over MIL-53(Fe) to form MIL-53(Fe)-based composites 
(E g = 2.75 eV) with negative/positive surface charges (Zeta poten- 
tial −24 and ±2 mV, respectively) and high stability (5 cycles) in 
aqueous solutions [219] . The modulation of the surface charges of 
MIL-53(Fe)-based  composites  resulted  in  enhanced  visible-driven 
photocatalytic  degradation  ( ≥ 96%  after  2  h) of  anionic/cationic 
dyes (e.g., MB, RhB, Orange II, and Sulphorhodamine B) and im- 
proved electrostatic attraction of those dyes (3.3 mmol) from aque- 
ous solutions via a pre-adsorption process. Hybrid ZIF-8/BP com- 
posite was also developed via the in-situ growth of ZIF-8 on the 
functionalized  surface  of  2D  black  phosphorus  (BP)  nanosheets 
(300 nm) with polyvinyl pyrrolidone (PVP) by sonication for 5 h 
[220] . The PVP increased the electrostatic attraction of Zn 2 ± ions 
(metal center of ZIF-8) due to the presence of pyrrolidone rings, 
which  helped  ZIF-8  uniformly  deposit  onto  BP  nanosheets.  The 
fabricated  BP/ZIF-8  composite  resulted  in  the  high  degradation 
performance  of  MB  dye  (90%  with  the  photo-kinetic  rate  (k)  of 
4.49  × 10 −2  min −1 )  under  UV  irradiation.  Additionally,  the  BP 
nanosheets acted as an effective electron trap to hinder the e −/ h ±
recombination in ZIF-8 to improve the photocatalytic performance 
[220] . 

The  incorporation  of  plasmonic  Ag/AgCl  into  MIL-101 
(Ag/AgCl@MIL-101)  was  accomplished  via  the  vapor  diffusion- 
photoreduction  method  to  enhance  photocatalysis  under  visible 
irradiation [221] . The hetero-junctioned Ag/AgCl@MIL-101 (40wt% 
Ag/AgCl)  exhibited  higher  photodegradation  of  20  ppm  RhB  dye 
( ≥ 96% after 18 min with kinetic rate ( k) of 0.168 min −1 ) relative 
to  MIL-101  (32%),  Ag/AgCl  particles  (48%),  and  commercial  TiO 
2 
P25 ( ≤ 18%) under visible light ( ≥ 420 nm) [221] . The enhanced 
performance of Ag/AgCl@MIL-101 (3 runs stability) was attributed 
to  the  improved  photon  absorption  ( λ =  40 0–70 0  nm)  through 
SPR  of  Ag  NPs,  a  high  BET  surface  area  (2016  m 2 /g),  and  ef- 
fective  separation  of  e −/ h ± pairs.  Upon  irradiation,  the  Ag  NPs 
are  ﬁrst  excited  to  create  e − and  h ± sites  in  which  electrons 
are  transferred  to  the  MIL-101  for  reaction  with  dissolved  O 
2 
(electron  traps)  to  generate  O • .  In  the  meantime,  the  photo- 
induced  holes  move  to  the  AgCl  for  the  oxidation  of  Cl − to  Cl 0 
(reactive  radicals).  The  formed  O • − and  Cl 0  radicals  are  effec- 
tive  reactant  species  used  to  degrade  RhB  dye.  Also,  Ag/AgCl/Ag 
nanoﬁlm@ZIF-8  composite  (1:1  ratio)  was  synthesized  by  the 
deposition-photoreduction  approach.  The  formed  composite  was 
then investigated for the decomposition of 10 ppm RhB dye under 
visible  ( λ ≥ 420  nm)  light  [222] .  On  a  comparative  note,  the 
hybrid  Ag/AgCl@ZIF-8  exhibited  the  highest  photo-degradation 
eﬃciency  ( ≥ 98%  in  60  min)  of  RhB  with  higher  stability  (4 
runs), while the pristine ZIF-8 did not exhibit any photocatalysis 
(E g = 3.26 eV). In contrast, ZIF-8 had higher adsorption eﬃciency 
for RhB dye ( ≥ 99%) relative to Ag/AgCl/Ag nanoﬁlm@ZIF-8 (26% 
adsorption) in the dark. As such, the enhanced photodegradation 
performance  of  Ag/AgCl@ZIF-8  was  attributed  to  the  synergistic 
effects  of  (a)  adsorption  capability  of  ZIF-8  and  (b)  photocat- 
alytic  activity  of  Ag/AgCl.  During  photocatalysis,  ZIF-8  acted  as 
a  trap  for  the  photo-excited  electrons  to  quench  e −/ h ± pair 

11 O 

recombination  in  Ag/AgCl  catalyst  and  to  generate  superoxide 
(O • −) radicals by reaction with dissolved O 
2 , which initiated the 
degradation of adsorbed dye. An incipient wetness impregnation 
technique  was  also  used  to  incorporate  Ag  mono-substituted 
oxometallate  (POM:  Ag/PW 
39 )-doped  AgCl  NPs  into  MIL-101- 
2 ,  followed  by  photo-reduction  to  synthesize  visible-driven 
NH 
Ag/POM-AgCl@MIL-101-NH 
2  photocatalysts  [223] .  Under  visible 
2 was capable of completing 
irradiation, Ag/POM-AgCl@MIL-101-NH 
the photocatalytic reduction of 0.12 mmol/L 4-nitrophenol (100% 
in 20 min). Additionally, Ag/POM-AgCl@MIL-101-NH 
2  exhibited a 
high photodegradation eﬃciency toward 20 ppm RhB dye (88%: 3 
runs  stability)  in  reference  to  Ag/AgCl@MIL-101-NH 
2  (28%)  after 
150 min visible illumination. This indicates the key role of POM 
(no  visible  light  absorption)  in  promoting  the  photo-activity  of 
Ag/AgCl particles by storing the electrons on excited Ag NPs and 
suppressing the e −/ h ± recombination. 

Likewise,  Ag/rGO/MIL-125  was  fabricated  via  one-pot  self- 
assembly of GO onto Ag/MIL-125 using a photoreduction synthe- 
sis  strategy  [224] .  Ag/rGO/MIL-125  exhibited  a  1.62-times  faster 
degradation rate of RhB dye ( k = 0.0644 min −1 ) under visible light 
relative to MIL-125 [224] . Cr-MIL-101 was also encapsulated with 
Pd NPs and rGO (Pd/MIL-101/rGO). The obtained composites were 
tested against the photodegradation of triphenylmethane dyes in 
aqueous solution under visible light [225] . The resulting data re- 
vealed  the  enhanced  performance  of  Pd/MIL-101/rGO  composite 
towards dye removal (100% after 15 min with stability up to ﬁve 
cycles) relative to MIL-101/rGO (81%) and MIL-101 (65%) [225] . It 
is thus concluded that the deposition of Pd NPs provided signiﬁ- 
cant control over the photocatalytic activity towards target removal 
due to its high catalytic activity. In another study, the hybridization 
of 2D graphene-like carbon nitride (g-C 
4 ) with MIL-53 materi- 
4 /MIL-53(Fe)) 
3 N 
als (i.e., 20 wt.% g-C 
was also reported to upgrade photocatalytic activity under visible 
irradiation [13] . The 100% photodegradation eﬃciency of 10 ppm 
4 /MIL-53(Al)  (E g  =  2.64  eV)  was 
RhB  dye  over  (20  wt.%)  g-C 
achieved after 75 min of visible-irradiation as compared with g- 
4 (13%); the proposed method also showed high stability even 
C 
after 5 cycles [226] . Such enhanced performance can be explained 
by the rapid interfacial photo-excited charge transfer (via π - π con- 
jugation and C-N bonds in g-C 
4 pho- 
toactive  catalyst  (E g  =  2.7  eV  with  potential  CB  at  −1.3  eV  and 
VB  at  1.4  eV)  to  MIL-53  (acting  as  electron  trap)  [13 , 168] .  The 
trapped electrons on MIL-53 surfaces hindered the e −/ h ± pair re- 
combination on excited g-C 
4 (long-lived excited state), thus ac- 
celerating the photogeneration of oxidative radical species for dye 
degradation. 

4 /MIL-53(Al) and 3 wt.% g-C 

4 ) from visible-driven g-C 

3 N 

3 N 

3 N 

3 N 

3 N 

3 N 

3 N 

5. Performance evaluation of MOF photocatalysts 

Photocatalytic activity is an index for the number of molecules 
that are degraded/converted by a single active site over a unit of 
time  [227] .  The  photocatalytic  activities  of  MOFs  depend  on  the 
applied photon energy (in terms of light source power and wave- 
length), the nature of MOF photocatalysts, and the photocatalytic 
system. Accordingly, the development of proper procedures to as- 
sess/compare the photocatalytic activities of MOFs in environmen- 
tal and energy applications is a matter of concern for determining 
the best structure for solar energy and environmental applications 
under real-world conditions. 

In line with the general theory for photocatalysis, the photocat- 
alytic performances of MOFs can be evaluated in terms of the con- 
version eﬃciency, quantum eﬃciency (QE or quantum yield ( (cid:6)λ)), 
and reaction rate. Among these metrics, the QE term ( Eq. (3) ) is 
recommended as one of the best parameters to evaluate the pho- 
tocatalytic performance [228] . When computing the QE term, it is 
assumed that all extracted photons are absorbed on the surface of 

S.A. Younis, E.E. Kwon and M. Qasim et al. / Progress in Energy and Combustion Science 81 (2020) 100870 

23 

a photocatalyst and consumed completely during photocatalytic re- 
actions. Based on the QE formula, the QE value is proportional to 
the increased number of photo-reacted molecules during the pho- 
toreaction and is inversely proportional to the number of photons 
absorbed by each MOF photocatalyst. It should, however, be noted 
that the use of QE is still debatable in a heterogeneous photocatal- 
ysis, as it is not easy to accurately measure the photons absorbed 
on  the  suspended  photocatalysts  in  solutions  (e.g.,  due  to  light 
reﬂection/scattering  and/or  catalysts  aggregations).  On  this  basis, 
the QE metric may not be meaningful for evaluating the photo- 
catalytic activities of heterogeneous MOFs photocatalysts operated 
under various experimental parameters (e.g. , irradiation spans, re- 
actor geometries, and concentration of substrates), which play a vi- 
tal role in enhancing energy absorption, MOF stability, and catalytic 
eﬃciency. Therefore, the use of the QE as a metric to compare the 
photocatalytic performances of MOFs is not fully justiﬁable to ap- 
ply under various conditions of their applications [229] . 

To  overcome  the  limitation  of  the  QE  metric,  the  concept  of 
“ﬁgure of merit” (FoM, Eq. (4) ) was employed as a supporting met- 
ric to help reduce the bias in performance comparisons between 
different MOF photocatalysts in various applications. The numeri- 
cal expression of FoM can be made in a number of respects as re- 
ported in our recent report (e.g., the kinetic rate per unit mass of 
catalyst, consumed photo-energy per total mass of catalyst to de- 
struct given target molecules, and/or relative performance in ref- 
erence to benchmarking photocatalyst) [228] . Herein, the FoM val- 
ues are computed in terms of the relative photosensitivity (needed 
for the absorption/conversion of incident-photon energy into elec- 
trons) between the tested photocatalysts and the benchmark MOF 
photocatalyst. For FoM analysis, the performance of each catalyst 
(m) considered in this review was normalized to the benchmarked 
catalyst (BM) with the highest QE to fairly assess their practical 
uses  (e.g. ,  photo-remediation,  photocatalytic  oxidation  reactions, 
CO 
2 production). As such, the FoM values can be 
deﬁned as a dimensionless ratio of QE (as per mass of photocata- 
lyst), as compiled in Tables 1S to 4S (See supplementary materials, 
SM). The overall photocatalytic performance can be estimated by 
the QE and FoM (Eqs. (3) and (4) , respectively) for each selected 
MOF photocatalyst along with the modulation strategy used to im- 
prove their optical properties as given in Tables 1S to 4S (in the 
3 S-WSx/Co-ZIF-9 composite, which was 
SM ﬁle). In this review, CO 
tested for HER (Table 3S) with a computed QE value of 1.36E-03 
(FoM = 1.0), was selected as the benchmark MOF photocatalyst for 
all the computational performance comparison based on FoM cri- 
terion. 

2 reduction, and H 

QE = 

No of photoreacted molecules 
Total photon ﬂux 

FoM = 

Q E m .C ( g ) BM 
Q E BM .C ( g ) m 

(3) 

(4) 

Here,  QE m  and  C ( g ) m  are  the  quantum  eﬃciency  and  the 
amount of MOF catalyst being evaluated, whereas the QE 
BM is the 
highest  quantum  eﬃciency  (along  with  its  dose  ( C ( g ) Bm )  during 
the experimental study in the literature) case in Tables 1S to 4S, 
which was used as the benchmark to calculate FoM. 

Overall,  Tables  1S  to  4S  show  almost  all  Zeolitic  Imidazolate 
Framework (ZIF)-based photocatalysts exhibited superior FoM val- 
ues  (e.g.,  up  to  1)  compared  with  other  functionalized  MOF  se- 
ries (e.g., MIL, PCN, or UiO; with FoM ≤ 1). This may reﬂect the 
effective  properties  of  ZIF-MOFs  (such  as  tunable  porosity,  ther- 
modynamic stability, host-guest interaction chemistry, and semi- 
conducting  characteristics)  that  enhance  their  photocatalytic  sta- 
bilities over longer durations. Among them, NiP@ZIF-67 [230] and 
4 -WS x @Co-ZIF-9  [231]  showed  the  highest  QE  (1.02E-03  to 
CO 
1.36E-03) with excellent photocatalytic stability over 20 h for H 
2 

3 S 

3 S 

3 S 

ET 
→ RuN 3 ±

generation rates of 3.38 and 8.57 mmol g −1 h −1 , respectively (Ta- 
ble  3S).  The  improved  performance  of  CO 
4 -WS x @Co-ZIF-9  (as 
benchmarked  photocatalyst)  in  the  hydrogen  evolution  reaction 
(HER) was attributed to the multitudinous active sites provided by 
doped CO 
4 -WS x  with large numbers of heteroatoms compared 
to NiP doping. In comparison, the prepared ZIF-67 MOF encapsu- 
lated with RuN 
3  photosensitizer showed the minimum effective- 
2 at 4.54 × 10 −3 mmol 
ness for the photocatalytic generation of H 
g −1  h −1  (QE value 1.42E-06 with FoM == 0.011: Table 3S) [194] . 
3 /ZIF-67  is  likely  to  reﬂect  the  effect 
The  low  eﬃciency  of  RuN 
of the accelerated electron-transfer (ET) pathway ( RuN 2 ±∗
3  ± ZIF −
3  ± ZIF − 67 −)  that  led  to  an  increase  in  the  number 
67 
of photoreacted molecules during photocatalysis without suﬃcient 
quantities  of  effective  active  sites  in  catalytic  reduction  of  the 
proton  to  H 
2  molecules.  In  other  words,  the  low  HER  rate  over 
RuN 
3 @ZiF-67 is due to the lower number of active catalytic sites 
(e.g., semiconductors or noble metal sites) needed for the acceler- 
ation of water splitting reactions. The performances of photocata- 
lysts are summarized based on their application for dyes or metals 
in Table 1S (in the SM). Accordingly, Cu(II)-BPY-based MOFs out- 
performed all other MOF-based photocatalysts with organic dyes 
with a photodegradation rate of 10.5 mmol g −1 h −1 (FoM of 1.23E- 
02) [232] . In addition, Pt-doped MIL-100 exhibited a superior pho- 
toreduction  rate  of  Cr(VI)  (1.79  mmol  g −1  h −1 )  [233] ,  but  at  a 
lower FoM value (3.47E-03) relative to Cu(II)-BPY-based MOF. The 
enhanced photocatalytic rates of those MOF photocatalysts in en- 
vironmental treatment were ascribed to the improved adsorption 
of organic/inorganic pollutants on the catalytic surface. Under light 
irradiation, noble metal doped co-catalysts (e.g., Pt) also acted as 
electron traps for the photogenerated electrons on excited MOFs, 
thereby leading to enhanced e −/ h ± separation and the photo-redox 
reaction  of  the  adsorbed  pollutants.  In  terms  of  oxidation  reac- 
tions, Ru(bpy) 
2 (Table 2S) was superior for the pho- 
tocatalytic  oxidation  of  alcohols  (at  238  mmol  g −1  h −1 )  with  a 
FoM  of  2.59E-01  and  a  QE  of  1.76E-04  [234] .  Among  all  MOF- 
2 reduction (Table 4S), silver doped Co- 
based photocatalysts for CO 
ZIF-9 (Ag@Co-ZIF-9) exhibited an outstanding photo-reduction rate 
(5.62 × 10 4 mmol g −1 h −1 ) with the highest FoM value of 1.66E- 
01  [235] .  The  superior  performance  of  Ag@Co-ZIF-9  toward  CO 
2 
was  ascribed  to  the  enhanced  surface  plasmon  resonance  (SPR) 
by silver doping, which improved the UV-visible photon absorp- 
tion along with the effective separation of e −/ h ± pairs. In the case 
of  Ru(bpy) 
3  groups 
2 ,  the  use  of  NH 
as  photosensitizers  to  functionalize  MIL-125(Ti)  led  to  improved 
photon harvesting up to 800 nm and a site-by-site hopping en- 
3 ] 2 ±
ergy  transfer  mechanism  (MLCT)  from  the  excited  [Ru  (bpy) 
complex  to  Ti-oxo-metal  sites  of  MIL-125(Ti)  photocatalysts.  In 
fact, there were large variations in FoM values for the same MOF 
photocatalyst  in  different  applications.  For  example,  the  reaction 
rates for MIL-125-NH 
2  (Tables 1S and 2S in the SM ﬁle) towards 
the photoreduction of Cr(VI) [236] and photo-oxidation of amine 
[237] were 1.31 and 1.13 mmol g −1  h −1 , respectively. The perfor- 
2 also showed high variabilities in the pho- 
mance of MIL-125-NH 
tocatalytic  reduction  rate  of  CO 
2  to  formate  from  16.0  to  26.3 
μmol  g −1  h −1  (Table  4S).  Such  variations  in  photocatalytic  per- 
formances  are  mainly  attributed  to  the  changes  in  MOF  proper- 
ties (surface area/porosity and optical properties: See Tables 1S, 3S, 
and 4S in the SM ﬁle) and experimental conditions (the amount 
of  catalyst  used,  target  redox  reaction,  and  irradiation  time)  be- 
tween  different  reported  studies.  As  observed  from  the  compar- 
ative  evaluation,  the  FoM  values  of  each  MOF  photocatalyst  can 
vary greatly. As such, a comparative analysis of their performances 
also  veriﬁed  that  the  modiﬁcation  methods  used  in  the  synthe- 
sis of MOF photocatalysts and the optimization of applied exper- 
imental conditions play essential roles in improving their photo- 

3 @MIL-125-NH 

3 @MIL-125-NH 

2  and  Ru(bpy) 

24 

S.A. Younis, E.E. Kwon and M. Qasim et al. / Progress in Energy and Combustion Science 81 (2020) 100870 

are shown in Eqs. (6) and (7) . 
C r 2 O 2 −

± ± 6 e 

7  ± 14 H 

− → 2C r 3 ± ± 7 H 2 O 

2 H 2 O ± 2 h 

± → H 2 O 2 ± 2 H 

±

(6) 

(7) 

Fig. 17.  Scheme of photo-excitation process by PCN-222 photocatalyst: (a) photo- 
excited dynamic in H 2 TCPP organic ligand and (b) PCN–222 under visible-light irra- 
diation. Reprinted from [9] with permission of Elsevier. . 

catalytic activities. In light of such observations, the following sec- 
tions are organized to discuss the details of photocatalytic perfor- 
mances  of  MOFs  in  different  photocatalytic  reactions  along  with 
their synthesis/modulation to improve the optical/surface proper- 
ties. 

5.1. Photocatalytic removal of environmental pollutants 

5.1.1. Photocatalytic degradation of some industrial and emerging 
contaminants 

6 ( μ

6 -oxo  ([Zr 

Many MOF photocatalysts have been developed and tested for 
the photo-degradation of organic pollutants (e.g., textile dyes, phar- 
maceutical by-products, and aromatic compounds: Table 1S) in var- 
ious aquatic environments [120 , 238] . Among those MOFs, d -block 
transition  metal-based  MOFs  (e.g.,  Zn(II),  Fe  (II)/(III),  Co(II)/(III), 
Zr(IV), Ti(III)/(IV), Ni(II), Cd(II), and Cu(II)) showed high potential 
photocatalytic activities for environmental remediation [120 , 239] . 
Based on the LMCT mechanism, the integration of a chromophore 
ligand or photosensitizer (e.g., porphyrin) into the d -block transi- 
tion  metal-based MOF  photocatalysts was  also  suggested  to  eﬃ- 
ciently improve their photocatalytic remediation capacities under 
visible light irradiation. For instance, the porphyrin ligand in PCN- 
222 (e.g., Zr-MOF) led to improved harvested visible photon energy 
8 ] 8 −)  clus- 
upon  irradiation.  In  this  case,  Zr 
ters acted as a “trap” center for the excitation state of porphyrin 
to increase the lifespan of e −/ h ± separation ( Fig. 17 (a-b)) [9] . The 
photo-separated  holes  ( h ±)  in  the  HOMO  and  electrons  ( e −)  in 
LUMO levels further interacted with the water/hydroxide ions to 
produce hydroxyl ( • OH) radicals. The formation of active • OH rad- 
icals is an initial step in the degradation of the environmental or- 
ganic pollutants through consecutive redox reactions [86] . In the 
meantime, the electrons transferred from the LUMO state to metal 
nodes  facilitated  redox  reactions  onto  SBUs  to  reduce  molecular 
− anion 
−).  The  formed  • O 
oxygen  to  oxygen  anion  radicals  ( • O 
2 
2 
radicals further reacted with organic pollutants or their interme- 
diates to complete the oxidative pathway. Accordingly, the active 
metal clusters are one of the main factors inﬂuencing the photo- 
catalytic performance during pollutant degradation into non-/less- 
poisonous intermediates or CO 
2 [121] . The photocatalytic oxidation 
processes of the full photocatalytic mineralization pathway for or- 
ganic pollutants can be described in terms of Eq. (5) [240] . 
C x H y O z ± ( x ± 0 . 25 y − 0 . 5 z ) O 2 → xC O 2 ± 0 . 5 y H 2 O 

3 -O) 

8 (O) 

(5) 

MOFs are also applied for the environmental remediation of in- 
organic pollutants (e.g., reduction of Cr(IV) to Cr(III), Table 1S). For 
example,  a  Fe(III)  based  MOF  (MIL-88B)  was  used  for  photocat- 
alytic Cr(IV) reduction reactions under visible light [11] . The pro- 
posed photoreactions in the oxidative/reductive sites of MOF-88B 

Note that most of the d -block transition metal MOFs in the lit- 
erature  suffer  from  instabilities  for  UV-driven  catalytic  activities 
(wavelength ≤ 380 nm), which restrict their practical implemen- 
tation. Hence, the PSM of MOFs (e.g., doping with co-active cata- 
lysts and/or ligand functionalization) is frequently utilized to en- 
hance the eﬃcacy of visible-driven photocatalysis. Also, the cou- 
pling  of  MOF  heterogeneous  photocatalysts  with  other  homoge- 
2 or Fenton-like reagents for advance oxidation 
nous catalysts (H 
process (AOPs)) was used to improve the photocatalytic reaction 
rate  in  two  ways:  (i)  enhancing  e −/ h ± pair  separation  by  acting 
as  an  alternative  electron  acceptor  at  the  CB  level  and  (ii)  pro- 
moting self-decomposition by irradiation to produce active oxidant 
radicals [120 , 121] . In fact, almost all heterogeneous photocatalysis 
of MOFs in environmental applications are believed to follow the 
LMCT mechanism. 

2 O 

For  example,  MOF-5  was  the  ﬁrst  photocatalyst  for  environ- 
mental  remediation  (i.e. ,  photodestruction  of  phenol  and  2,6-di- 
tert-butylphenol (DTBP) in a water solution) [241] . MOF-5 is com- 
posed of Zn 
4 O clusters connected orthogonally by BDC ligands (See 
Fig. 4 ); it has a bandgap of 3.4 eV (UV-region) and an actual CB 
of  0.2  V  versus  the  normal  hydrogen  electrode  (NHE)  [120] .  In 
the photocatalytic application, MOF-5 showed a reverse size/shape- 
selectivity  during  the  decomposition  of  phenol  pollutants  (e.g., 
photocatalytic reaction rate ratios of k(DTBP)/k(Phenol) values in 
the range of 1.1 to 4.42, Fig. 18 ) under UV-irradiation [239] . This 
most  likely  reﬂects  the  steric  factors  of  quickly  adsorbed  DTBP 
on the surface (e.g. , the inability of large DTBP molecules to ac- 
cess  the  interior  microspores  of  MOF-5).  A  photolytic  pathway 
by MOF-5 was postulated via a network of photoreactions. Such 
photo-induced reactions involve radical cations and/or active oxy- 
gen species generated by electron transfers (from phenol/DTBP pol- 
lutants to MOF-5 hole) and the reaction of the photo-ejected elec- 
trons with oxygen. 

8 O 

8 (OH) 

4 (bdc) 

Motivated by the discovery of MOF-5, Zr-/Ti-based MOFs (Table 
1S) were further tested for the photolysis of complex organic pol- 
lutants in wastewater [9 , 79 , 85 , 240] . Among Ti-MOFs, MIL-125(Ti) 
([Ti 
6 ])  offers  high  potential  for  environmental  re- 
mediation  due  to  the  fast  reversible  redox  conversion  between 
Ti 4 ±/Ti 3 ± upon  UV-irradiation  and  its  excellent  photostability  in 
various aqueous systems [88] . Likewise, a typical water-tolerant Zr- 
6 SBUs is a ver- 
MOF (UiO-66 and ZIF-n-Types) constructed from Zr 
satile photocatalyst for wastewater treatment [85] . The redox po- 
6 SBUs is higher than the LUMO level of the organic 
tential of the Zr 
linkers. In these contexts, Zr 
6  SBUs are not effective in terms of 
an electron acceptor from the organic linker under visible irradia- 
tion. Compared with UV-driven Zr-/Ti-based MOFs, several visible- 
light-driven MOFs have recently been proposed for the degradation 
of various environmental contaminants. For instance, NH 
2 -MIL-125 
(E g  =  2.6  eV  and  BET  =  1130  m 2  g −1 :  Table  1S)  showed  excel- 
lent stability and activity in the photodegradation of textile dyes 
in the UV-visible spectrum [79] . Under visible light, the photocat- 
alytic performance of NH 
2 -MIL-125 for the degradation of textile 
dyes (e.g., RhB dye) improved when incorporated with BiOBr NPs 
−MIL-125: photocatalytic rate of 0.1 mmol g −1 h −1 , Ta- 
(BiOBr/NH 
2 
ble 1S) [242] . Likewise, the performance of pristine MIL-125 was 
promoted by the construction of heterostructured nanocomposite 
photocatalysts  with  other  semiconducting  catalysts.  For  instance, 
the  formation  of  g-C 
3 /MIL-125  core- 
shell  [244]  showed  an  enhanced  photodegradation  performance 
against RhB dye (0.25 mmol g −1 h −1 ) and tetracycline (0.22 mmol 
g −1 h −1 ), respectively, under visible irradiation. In these cases, the 

4 /MIL-125  [243]  and  In 

3 N 

2 S 

S.A. Younis, E.E. Kwon and M. Qasim et al. / Progress in Energy and Combustion Science 81 (2020) 100870 

25 

Fig. 18.  Photodegradation curves of phenolic pollutants (40 mg L −1 
phenol (P) and 2,6-di-tert-butylphenol (DTBP)) over MOF-5 photocatalyst: (a) photodegradation of the 
pure species (40 mg/L for each) and (b) competitive photodegradation (a mixture of 20 mg/L of both molecules). Dotted straight lines show the initial degradation rates, 
while solid lines are the experimental data obtained with a ﬁrst-order exponential decay. Reprinted from [239] with permission of the American Chemical Society. 

2 S 

4 , In 

3 , and BiOBr) synergisti- 
3 N 
encapsulated catalysts (e.g., g-C 
cally allow for a prolonged lifetime of photogenerated e −/ h ± pairs 
(e.g., through inter-valence electron transfer: Ti 3 ±-Ti 4 ±) by increas- 
ing the number of active catalytic sites. As such, the photocatalytic 
performances of heterostructure composites were signiﬁcantly im- 
proved (relative to pristine MIL-125) under visible light. 

2 ,  and  NH 

Among  MIL-53  series  (Table  1S),  MIL-53(Fe)  (bandgap  of 
2.72  eV)  showed  the  best  photocatalytic  stability  (5  cycles)  for 
the  degradation  of  methylene  blue  (MB)  under  visible  and  UV- 
visible light, with a rate of 0.0133 min −1  ( ≈1200 mmol • g −1 • h −1 ) 
[245] .  More  recently,  the  photocatalytic  activities  for  the  MIL- 
100(M) series (M = V, Al, Fe, and Cr) relative to UiO-66-R (R = H, 
NO 
2 )  and  MIL-47(V)  were  tested  for  decolorization  of 
MB-contaminated  water  under  UV-visible  irradiation  [246] .  The 
bandgaps of these MOFs were found to increase in the order of 
MIL-100 (V) ≤ MIL-47(V) ≤ Mil-100 (Fe) ≤ MIL-101 (Cr) ≤ MIL-100 
(Cr) ≈UiO-66(Zr) ≤ MIL-100 (Al) with E g values of 2.75, 2.76, 2.80, 
3.66, 3.86, 3.88, and 4.06 eV, respectively. This order indicates that 
there is a relationship between the energy levels of SBUs (acting as 
a discrete quantum dots) and the conjugated carboxylic moieties of 
DBC or BTC organic ligands (e.g. , the polarization/electronegativity 
change  of  the  M-O  bond).  Isoreticular  UiO-66-NH 
2  and  UiO-66- 
2  [E g  =  2.91  eV]  showed  a  lower  bandgap  in  comparison  to 
NO 
pristine UiO-66 [E g = 3.88 eV] due to the resonance effect of NH 
2 
2  ligand moieties [246] . Further, the photocatalytic ability 
and NO 
of UiO-66-NH 
2 led to the best performance (photocatalytic rate of 
0.08 mmol h −1 g −1 at pH 7) that was two-fold higher than that of 
MIL-100 M (M = Cr and V) and pristine UiO-66. This was attributed 
to the resonance-donating effect of amine functionality, which im- 
proves the attraction of MB dye on the catalyst surface via acid- 
base adsorption before photocatalysis. Additionally, an increase in 
electron-donation  from  the  -NH 
2  to  the  BDC  ligand  leads  to  in- 
creases in the electron density of the aromatic ring (e.g., p -system) 
that can facilitate the photoexcitation of MOFs under visible light. 
Consequently, the PSM of the ligand with active amine functional 
groups for photolysis is an effective means of increasing the pho- 
tocatalytic performance. 

In  the  ﬁeld  of  MOF  photocatalysis,  a  great  deal  of  attention 
has  been  paid  to  the  puriﬁcation  of  diverse  emergent  pharma- 
ceutical  pollutants  (such  as  active  medical  agents  (antibiotics) 

VB = 2.28 V and E 

and personal care products) in wastewater, as listed in Table 1S. 
A  comparison  of  the  related  results  indicated  the  superior  per- 
formance  of  MIL-53(Fe)  photocatalyst  for  rapid  degradation  of 
tetracycline hydrochloride (TC-HCL: 99.7% removal with a rate of 
2.35  mmol  g −1  h −1 )  through  coupling  between  visible-induced 
heterogeneous  photocatalysis  and  persulfate  radical-driven  AOPs 
(SR-AOPs)  [247] .  Notably,  the  photocatalytic  performance  of  the 
coupled SR-AOPs/MIL-53(Fe) photocatalysis was ﬁve times higher 
than  that  obtained by  MIL-53(Fe) photocatalysis alone (17.1% re- 
moval with rate constant of 6.5185  × 10 −4  min −1 ). The low pho- 
tocatalytic activity of MIL-153(Fe) (a semiconductor) was attributed 
CB  = −0.40 V 
to its energy bandgap positions (E 
vs. NHE), which allowed photoexcitation of molecular O 
2  for the 
generation  of  • O 
− radicals.  The  reduction  potential  of  • OH/OH −
2 
(2.40 V vs. NHE) is slightly higher than that of the E 
VB band po- 
sition in MIL-53 (Fe); hence, the generation of • OH radicals is not 
possible [247] . In coupled RR-AOPs/MIL-53(Fe) photocatalysis, the 
addition of persulfate led to the activation of the iron metal site 
(Fe(III)) for the photogeneration of more electrons in MIL-53(Fe). 
In the meantime, persulfate acted as an acceptor for the photo- 
• − and 
generated electrons to produce reactive radical species (SO 
4 
• OH: Eqs. (8) −(12) ), while suppressing the recombination of e −/ h + 
charge in MIL-53(Fe) (i.e., enhanced photoactivity) [248 , 249] . The 
increased production of these strong oxidant species in the reac- 
tion signiﬁcantly enhanced the photocatalytic performance of MIL- 
153(Fe) towards TC-HCL antibiotic contaminants in the aqueous so- 
lution. 
− ± S 2 O 2 −
e 
4 • ±H 2 O → SO 2 −
8  → SO 2 −

4 • ±SO 2 −
4 
4  ± HO • ±H 

HO • ±S 2 O 2 −

8  → SO 

−
SO 

(10) 

(8) 

(9) 

−

±

−

≡ Fe ( III ) ± S 2 O 2 −

≡ Fe ( II ) ± S 2 O 2 −

4  ± S 2 O 
8 •
8  →≡ Fe ( II ) ± S 2 O 
8 •
4 • ±SO 2 −
8  →≡ Fe ( III ) ± SO 
4 

−

−

(11) 

(12) 

The use of MOF-composite photocatalysts was also explored to 
enhance the photostability ( ≥ 3 reuse cycles) and degradation per- 
formance against various antibiotics pollutants under visible irra- 
3 @ZIF-67  composite 
diation  (Table  1S).  For  instance,  CuWO 

4 /Bi 

2 S 

26 

S.A. Younis, E.E. Kwon and M. Qasim et al. / Progress in Energy and Combustion Science 81 (2020) 100870 

2 S 

2 S 

4 /Bi 

showed  a  satisfactory  photocatalytic  degradation  activity  against 
metronidazole (MTZ: 96% with a rate constant of 0.04 mmol g −1 
h −1 ) and cephalexin (CFX: 90% with a rate constant of 0.013 mmol 
g −1  h −1 )  under  UV-visible  irradiation  (400  W • m −2 )  [250] .  The 
higher degradation rate  of this composite against MTZ  over CFX 
was attributed to an alteration in the aﬃnity of surface catalyst for 
the adsorption of pollutants based on pKa and pH 
PZC values under 
experimental conditions. During photocatalysis under visible light, 
the dual Z-scheme structure of ternary CuWO 
3 @ZIF-67 com- 
posite (E g = 1.75 eV) remarkably diminished charge recombination 
while improving photocatalytic degradation towards MTZ/CFX pol- 
lutants. In this case, photoinduced holes ( h ±) in ZIF-67 VB were 
transferred and recombined with the CB electrons ( e −) of Bi 
3 , 
while  the  h ±active  sites  in  Bi 
3  VB  were  recombined  with  the 
2 S 
4 CB electrons. Accordingly, the accumulated photogenerated 
CuWO 
−. , 
e − in ZIF-67 CB (redox potential = −0.65 eV) can reduce O 
2 to O 
2 
2 O to generate • OH radicals. Similarly, the ac- 
then reacting with H 
cumulated h ± in CuWO 
2 O to produce • OH 
radical species (as the primary reactive oxidant). As non-selective 
strong oxidant species, the generated • OH radicals can participate 
in  the  degradation  of  diversiﬁed  non-biodegradable  drug  pollu- 
tants  in  water  solutions.  Likewise,  the  relative  ordering  of  pho- 
tocatalytic performance of MOF composite photocatalysts for the 
removal of  tetracycline  (TC)  under  visible  irradiation  follows the 
descending order of Cd-MOF derived CdS/NC-500 (7.2 mmol g −1 
h −1 ) ≥ In 
2 @MIL- 
101(Fe) (6.84 × 10 −4 mmol g −1 h −1 ) (Table 1S). Of particular note, 
the  CdS/NC-500  photocatalyst  (E g =  1.95  eV)  was  synthesized  by 
the in-situ growth of cadmium sulﬁde (CdS) onto nitrogen-doped 
carbon (NC) support through direct carbonization of Cd-MOF con- 
taining 4-aminoazobenzene-4 (cid:8) -sulfonic acid ligand at 500 °C [251] . 
As such, the superior photocatalytic performance of CdS/NC–500 
was likely to reﬂect the enhanced composite conductivity and in- 
creased lifetime of photogenerated charges by the synergism be- 
tween CdS semiconductor NPs and NC support [252] . 

3 /MIL-125 (0.22 mmol g −1 h −1 ) ≥ magnetite/TiO 

4  VB can react with H 

2 S 

3 O 

2 [254] , Co 

Many forms of porous nanostructured-photocatalysts were also 
derived from the carbonization of MOFs for the effective treatment 
of  diverse  classes  of  organic  pollutants  [253] .  Aside  from  these 
porous nanostructured photocatalysts, TiO 
4 [255 , 256] , 
ZnO  or  CuO x  [257] ,  and  Fe x O y  [258]  nanoscale  photocatalysts 
have been synthesized from thermal treatment of MOF precursors 
with tunable morphologies (such as MIL-125, ZIF-67, MOF-5, MOF- 
199,  and  Fe-MIL-88).  Recently,  our  group  also  reported  the  syn- 
thesis of new Ce/Tb-doped MOF-76 nanocomposites encapsulated 
with gold and silver nanoparticles (GNPs and SNPs) for photocat- 
alytic reduction of 4-nitrophenol in aqueous solution [259] . Indeed, 
these  nanocomposites  exhibited  outstanding  photoactivity  com- 
pared with commercial photocatalyst (Degussa P25 TiO 
2 nanopar- 
ticles) towards 4-nitrophenol reduction. Among them, GNPs@MOF- 
76 (Ce) (MOF-76(1a)) exhibited the highest performance for pho- 
toreduction of 4-nitrophenol (96.3% removal with an apparent rate 
constant (K (cid:8) 
app ) = 0.33 min −1 ) and satisfactory recyclability over 3 
cycles. 

5.1.2. Photocatalytic removal of gaseous air pollutants 

MOF photocatalysts have signiﬁcantly contributed to the abate- 
ment  of  various  air  pollutants  (e.g.,  gaseous  NO x  and  warfare 
agents), as listed in Table 1S. The photocatalytic removal of gaseous 
nitrogen oxides (NO x : NO and NO 
2 ) will be discussed this section 
because of their high emission rate from fossil fuels and negative 
inﬂuence on the environment and human health (e.g., respiratory 
disease and immune system problems) [260 , 261] . In this respect, 
heterogenous MOF photocatalysis exhibited promising performance 
for the abatement of NO x  at high pollution levels in urban envi- 
ronments  via  photocatalytic  oxidation  of  gaseous  NO x  to  nitrate 
−)  according  to  the  following  equations  (Eqs.  (13) –(22) :  M 
(NO 
3 

== metal site and L == ligand of MOFs) [260 , 262] . 

MOF ( M − L ) ± H 2 O ( humid ) 

dark 
→ MOF − H 2 O ( ads ) 

MOF ( M − L ) ± O 2 ( air ) ± N O x 

dark 
→ MOF − O 2 ( ads ) ± MOF − N O x ( ads ) 

MOF − ( L ) 

hv 
→ e 

±
− ± h 

± ± MOF − H 2 O ( ads ) 
h 

hv 
→  H O 

±
• ± H 

− ± MOF − ( M ) − O 2 ( ads ) 
e 

hv 
−•
→  O 
2 

H O 

• ± MOF − ( M ) − N O ( ads ) 

hv 
→  MOF − HN O 2 ( ads ) 

(13) 

(14) 

(15) 

(16) 

(17) 

(18) 

H O 

• ± MOF − ( M ) − HN O 2 ( ads ) 

hv 
→  MOF − N O 2 ( ads ) ± H 2 O  (19) 

H O 

• ± MOF − ( M ) − N O 2 ( ads ) 

hv 
−
→  NO 

±

3 ± H 

−•

2  ± MOF − ( M ) − N O ( ads ) 
O 

hv 
−
→  NO 
3 

MOF − ( M ) − N O ( ads ) ± h 

± ± O 2 ( air ) 

hv 
−
→ NO 
3 

(20) 

(21) 

(22) 

3 O 

3 N 

4 /g-C 

Among MOF photocatalysis listed in Table 1S, the highest pho- 
− ion were re- 
tocatalytic conversion rates for gaseous NO x to NO 
3 
ported  by  the  as-synthesized  N/C-QDs/MIL-125  (0.123  mmol  g −1 
h −1 ),  CQDs/ZIF-8  (0.120  mmol  g −1  h −1 ),  ZIF-67-derived  3D 
4  composite  (0.110  mmol  g −1  h −1 ),  and  MIL-101(Fe) 
Co 
(0.10  mmol  g −1  h −1 )  photocatalysts  under  visible  irradiation.  All 
these photocatalysts also exhibited excellent photocatalytic stabil- 
ity for reuse cycles (5 to 8 times). In the case of N/CQDs/MIL-125 
5 (OH) node of MIL-125(Ti) (Ti 3 ±–Ti 4 ±) acted as 
(Table 1S), the TiO 
−
the main active site for photocatalytic conversion of NO to NO 
3 
(with a small amount of NO 
2 : 25 ppb) [263] . In contrast, N/CQD 
(2.5 vol.% nitrogen-doped carbon quantum dots) served as electron 
trapping sites to enhance the separation of photogenerated e −/ h ±
pairs. During photocatalysis, the BDC ligand of MIL-125(Ti) is ex- 
cited to generate e –/ h ± pairs. Under photon-excitation, the photo- 
generated electrons (e –) can be transferred from the MIL-125(Ti) to 
N/CQD (trapping site), leaving a hole ( h ±) in the VB (charge sepa- 
ration). At the same time, the photoinduced electrons of N/CQDs 
also migrated to CB of the catalytically active Ti-metallic center of 
MIL-125(Ti), leading to the reduction of Ti 4 ± to Ti 3 ±. The formed 
Ti 3 ± (CB = −1.03 eV) reacted with adsorbed O 
2 molecules to pro- 
−• radicals, while the H 
duce O 
2 O molecules were oxidized by the 
2 
formed h ±in VB ( ±2.57 eV) to generate HO • radicals [263 , 264] . Due 
−• /HO •  radical,  the  gaseous
