Repository: Sithcighce/IgnisBenchmark

# 智能题库生成与评估系统

一个基于大模型的自动化题库生成系统，采用**双重资产积累**机制构建高质量题库。

## 核心特性

### 🎯 双重资产积累 (Dual Asset Accumulation)

系统采用创新的双数据库架构，实现题库资产的双向积累：

- **📚 错题库 (Benchmark Bank)**: 收集目标模型（如Qwen-8B）**答错**的题目，形成专门的挑战性benchmark
  - 文件: `data/benchmark_bank.jsonl`
  - 用途: 评估模型弱点、训练数据增强、能力边界测试
  - 包含: 题目数据 + 错误答案 + 判题结果

- **✅ 验证集 (Validation Set)**: 收集目标模型**答对**的题目，形成可靠的验证数据集
  - 文件: `data/validation_set.jsonl`
  - 用途: 模型性能验证、质量控制、Few-shot示例池
  - 包含: 高质量题目及标准答案

### � 自动化工作流

```
生成题目 (Gemini 2.5 Pro) 
    ↓
解答题目 (本地 Qwen-8B via LM Studio)
    ↓
智能判题 (Gemini 2.5 Flash)
    ↓
    ├─→ [答错] → 错题库 (含错误答案分析)
    └─→ [答对] → 验证集 (可用作Few-shot)
```

File: question_english/Metal-organic-framework-as-a-photocatalyst--Progress_2020_Progress-in-Energy/Metal-organic-framework-as-a-photocatalyst--Progress_2020_Progress-in-Energy.txt (part 5 of 9)
Progress in Energy and Combustion Science 81 (2020) 100870 
to  the  strong  oxidation  ability  of  O 
2 
3 –) [263] . 
NO molecules can be oxidized to form nitrate ions (NO 
Similar to N/CQDs/MIL-125, ZIF-8 was impregnated with CQDs co- 
catalyst  (CQDs/ZIF-8(Zn),  Table  1S)  by  a  surface  soaking  method 
3 – ions 
to accelerate visible-driven photo-conversion of NO x to NO 
[265] .  In  this  case,  the  photocatalytic  performance  of  CQDs/ZIF- 
8(Zn) composite against 420 ppb NO x was improved with increas- 
ing CQDs loading from 0.1 to 0.5 vol.% (i.e., 43% conversion com- 
pared  to  7.1%  by  bare  ZIF-8).  Notably,  the  photoactivity  of  0.5- 
CQDs/ZIF-8 towards the oxidation of NO x  was reduced by 9% af- 
ter three successive cycles. This reduced performance may be ac- 
counted for by the possible deactivation of active sites by the ad- 
− and/or alteration of ZIF-8 framework property (tex- 
sorbed NO 
3 
ture  and  morphology)  during  photoreactions.  During  photocatal- 
ysis,  CQDs  played  a  critical  role  in  the  enhanced  photocatalytic 
conversion of NO x over ZIF-8 (Zn 
4 N tetrahedral site) through im- 
proving photocurrent response (1.6 times higher relative to pris- 
tine ZIF-8) under visible-irradiation (up to 600 nm) and diminish- 
ing e −/ h ± recombination (i.e., increasing the number of photogen- 
erated charge carriers). 

S.A. Younis, E.E. Kwon and M. Qasim et al. / Progress in Energy and Combustion Science 81 (2020) 100870 

27 

2 , NO x , and H 

A series of Fe-MOFs (MIL-101, MIL-53, and MIL-88B) have also 
been utilized as greener heterogeneous photocatalysts for photo- 
3 [266] . Among them, MIL-101(Fe) 
oxidation of gaseous NO x to NO 
exhibited the highest performance, with an eﬃciency of 76% de- 
NO x photoactivity (relative to 14.5 to 18.3% by MIL-88B and MIL- 
53, respectively) after 60 min reaction under solar light (Table 1S). 
This might be due to the high surface area (1642 m 2 g −1 ) and large 
pore volume (0.91 cm 3 g −1 ) of MIL-101(Fe) as compared to MIL-53 
and MIL-88B (surface area 14.7–116 m 2 g −1 ), which allowed fast- 
diffusion of gas reactants (O 
2 O) into the network for 
promoting interactions with coordinatively unsaturated Fe 3 ± active 
sites. Further, MIL-101(Fe) showed higher photon-induced electron 
transition (i.e., high photon absorption at 200 – 350 nm) than that 
of two other Fe-based MOFs. Compared with commercial photocat- 
2 ), MIL-101(Fe) showed outstanding photocatalytic 
alyst (P-25 TiO 
3 – (73.8%  relative  to 
selectivity  for  the  conversion  of  NO  to  NO 
64.4% by P-25). Over a 1 h photocatalytic reaction, the yielded NO 
2 
product over MIL-101(Fe) was maintained at 3.3% (10 ppb), which 
is  three  times  lower  than  that  produced  by  P25  (30 ppb)  [266] . 
These results veriﬁed the better performance of MIL-101(Fe) over 
2 in terms of NO x removal and reducing toxic by-products 
P25 TiO 
2 ) during photocatalysis. Based on the LMCT mechanism 
(e.g., NO 
(BDC–to-Fe 3 ± site),  the  photogenerated  electrons  are  transferred 
from BDC LUMO to Fe 
3 -oxo clusters, which are also excited un- 
der irradiation to produce e −/ h ± pairs. These charge carriers re- 
acted with surface H 
2 (reduction) to generate 
−• radicals, respectively. The formed oxidative radicals, 
• OH and O 
2 
together with h ± active sites, were synergistically reacted with ad- 
3 and a small amount of intermediate by- 
sorbed NO to form HNO 
2 ). In another study, a hollow mesoporous 
2 and NO 
products (HNO 
structure of 3D Co 
4 ( p-n heterojunction) was synthesized 
3 O 
by low-temperature annealing of ZIF-67 (300 °C for 3 h) for the 
enhanced photocatalytic activity and stability of NO under visible 
irradiation (Table 1S) [267] . This formed p-n heterojunction struc- 
ture effectively enhanced the separation of photogenerated carri- 
− (57% after 60 min vis- 
ers, thus improving NO conversion to NO 
3 
ible irradiation) in an ambient atmosphere with excellent stability 
up to 5-cycle reuses. 

2 O (oxidation) and O 

4 /g-C 

3 - μ

3 N 

2 ) 

3 O) 

4 ( μ

6 ( μ

4 (OH) 

3 -OH) 

4 (TBAPy) 

In terms of atmospheric pollution abatement, researchers have 
recently been focusing on the photocatalytic degradation of chem- 
ical warfare agents (CWA) using MOFs as photocatalysts. The re- 
cent examples of MOFs photocatalysis against gaseous CWA degra- 
dation are presented in Table 1S. For instance, porphyrin IX (PPIX), 
as a photosensitizing organic ligand, was integrated with NU-10 0 0 
2 ;  TBAPy  =  1,3,6,8- 
MOF  [Zr 
4 (OH 
tetrakis(p-benzoic-acid)pyrene] via a solvent-assisted ligand incor- 
poration method (PPIX@NU-10 0 0) to induce visible-driven photo- 
catalytic  oxidation  of  2-chloroethyl  ethyl  sulﬁde  (CEES,  a  sulfur 
mustard gas analog) [268] . The prepared PPIX@NU-10 0 0 photocat- 
alyst  exhibited  enhanced  photo-oxidation  of  CEES  with  a  higher 
photocatalytic rate (100% (1.46 mmol g −1 h −1 ): half-lives (T 
1/2 ) of 
2.0  – 2.1  min)  as  compared  to  pristine  NU-10 0 0  MOF  (30%  af- 
ter  30  min)  in  the  presence  of  UV-visible  (395– 465  nm)  irra- 
diation.  Under  a  white  LED  light  (430–780  nm),  PPIX@NU-10 0 0 
also  showed  higher  photocatalytic  performance  (T 
1/2  of  23  min) 
than  that  of  NU-10 0 0  (~20%  of  CEES  removal  after  30  min). 
The improved performance of PPIX@NU-10 0 0 was assumed to be 
due  to  the  existence  of  PPIX  photosensitizer,  which  excited  to 
its  triplet  state  under  white  light.  The  electrons  in  the  triplet 
state reacted with molecular O 
2 ), 
which  initiated  a  soft-oxidation  reaction  for  the  conversion  of 
CEES  to  sulfoxide  product,  2-chloroethyl  ethyl  sulfoxide  (CEESO) 
product [269 , 270] . 

2  to produce singlet oxygen ( 1 O 

Considering  the  outstanding  optical  behavior  of  porphyrin 
as  a  photosensitizer,  Al-porphyrin-based  Zr-MOF  (Al-PMOF,  Ta- 
ble  S1)  was  also  prepared  and  integrated  into  a  polymer  tex- 

CEES mol −1 

4  cluster and H 

1/2  =  11  min)  [270 , 272] ,  NU-10 0 0  (T 

tile ﬁber ﬁlm (Al-PMOF/ﬁber: PP@Al-PMOF) for visible-driven pho- 
tocatalytic  detoxiﬁcation  of  toxic  sulfur  mustard  simulant  CEES 
gas  [271] .  The  obtained  Al-PMOF  was  prepared  by  coordina- 
tion between Al(OH)O 
2 TCPP (5,10,15,20-tetrakis(4- 
carboxyphenyl)porphyrin ligand under hydrothermal conditions in 
the  presence  of  polypropylene  (PP)  ﬁber  (PP@Al-PMOF).  The  re- 
sults indicated the rapid detoxiﬁcation of CEES over PP@Al-PMOF 
1/2 = 4 min relative to 16 min by pristine Al- 
ﬁlm (100% removal: T 
porphyrin min −1 under 
PMOF) with a TOF value of 170 mol 
blue LED (visible) irradiation ( λmax  = 450 nm, fwhm = 18 nm). 
Based  on  the  TOF  value,  the  photocatalytic  oxidation  of  CEES 
over PP@Al-PMOF was 12 to 20-fold higher than those obtained 
by  other  reported  Zr-MOF  powders  such  as  PCN-222/MOF-545 
1/2  =  6  min)  [273] ,  and 
(T 
1/2  =  4  min)  [272] ,  with  TOF  values  of  8  to  14 
UMCM-313  (T 
chromophore min −1 . The substantially accelerated pho- 
CEES mol −1 
mol 
tocatalytic  rate  for  the  PP@Al-PMOF  fabric  (over  Al-PMOF  pow- 
der) can be ascribed to the aggregation of MOF powders during 
the photo-oxidation reaction, while Al-PMOF catalyst on the ﬁber 
was uniformly illuminated with relatively low light scattering (no 
aggregation). As such, PP@Al-PMOF exhibited a fast response for 
visible-light excitation of the chromophoric ligand, which then led 
to the generation of 1 O 
2 that rapidly oxidized CEES to CEESO [274] . 
A  porphyrin-based  Zr-MOF  has  also  been  prepared  and  tested 
towards the simultaneous photo-detoxiﬁcation of different CWAs 
(such as dimethyl 4-nitrophenyl phosphate (DMNP) and CEES mus- 
tard gas) under blue LED irradiation at room temperature in the 
2 purge at 4 mol% catalyst dosage [275] . After 60 min 
presence of O 
irradiation,  the  prepared  Zr 
6  node-based  MOF  allowed  for  com- 
plete  hydrolysis  of  toxic  mustard  gases  to  nontoxic  by-products 
(e.g.,  DMNP  to  dimethyl  hydrogen  phosphate  and  4-nitrophenol 
1/2 = 12 min)). Remarkably, 
(T 
the reported data showed the good recovery of porphyrin-based 
Zr-MOF after washing with H 
2 O, with high photo-stability over two 
cycles. The powder x-ray diffraction and inductive coupling plasma 
analyses also conﬁrmed the crystalline phase purity of the recov- 
ered  MOF  catalyst  without  loss  in  Zr 
6  node  content  after  dual- 
reuse cycles to support the high structural stability of the prepared 
porphyrin-based MOF catalysts. 

1/2 = 8 min) and CEES to CEESO (T 

3 PO 

In light of the high stability of porphyrin-MOFs, numerous re- 
search effort s have been made to utilize them as photocatalysts for 
the detoxiﬁcation of CEES as a mustard-gas simulant under blue 
1/2  =  1  -  14  min) 
LED  light  (465–475  nm),  such  as  Por-MOFs  (T 
1/2 = 7 - 13 min) [270] . Likewise, a 
[276] and PCN-222/MOF-545 (T 
composite MOF-based catalyst [Cu-BTC MOF/g-C 
4 nanospheres: 
3 N 
MOFgCNox] has also been reported for the enhanced catalytic sta- 
bility towards detoxiﬁcation of CWAs such as dimethyl chlorophos- 
phate nerve agents (DMCP vapors) under ambient light irradiation 
[277] .  In  this  case,  the  prepared  MOFgCNox  was  loaded  onto  T- 
shirt ﬁber to construct smart textile ﬁbers for the decomposition of 
4 . The oxidation/hydrolysis mechanism of 
the DMCP vapors to H 
DMCP over MOFgCNox can occur in multiple stages. First, the as- 
synthesized MOFgCNox catalyst adsorbed DMCP vapors via com- 
plexation mechanism between DMCP (P = O group) and the un- 
saturated Cu(II) metal sites or the hydroxyl groups of the uncoor- 
dinated BTC units. Similar interactions (polar or hydrogen bonds) 
can also take place between DMCP and g-C 
4  functionalities (–
NO x , –OH, and –NH x  groups), resulting in the higher adsorption 
of  DMCP  on  MOFgCNox.  However,  it  should  be  noted  that  the 
chemical adsorption interaction between DMCP and Cu(II)/BTC ac- 
tive sites may lead to the partial deformation/collapse of Cu-MOF 
crystal structures. In the second stage, the adsorbed DMCP under- 
went hydrolysis decomposition to DMP through the replacement 
of the chlorine (Cl) atom in the DMCP structure with −OH groups 
2 O.  The  liberated  Cl − ions  interacted  with  Cu(II)  sites  to 
from  H 
form Cu–Cl bonds (partial collapse of Cu-BTC MOF) [278 , 279] . As 

3 N 

28 

S.A. Younis, E.E. Kwon and M. Qasim et al. / Progress in Energy and Combustion Science 81 (2020) 100870 

3 N 

3 O ˙ and  ˙PO(OCH 

3 N 
part  of  the  synergistic  effect  between  Cu-BTC  MOF  and  g-C 
4 
4  promoted  methanolysis  under  the  irradiation 
phase,  the  g-C 
3 )(OH)  radicals.  These  formed  radi- 
to  form  CH 
cals reacted with H ˙ and OH ˙, respectively, to generate methanol 
and monomethyl phosphate (MMP). The P–OCH 
3  bond in the re- 
sulting MMP by-product should undergo photocatalytic cleavage to 
produce ˙PO(OH) 
4 under 
ambient light irradiation. 

2 , which was further transformed to H 

3 PO 

In summary, it can be concluded that there is a considerable 
shortage in the published data on MOF photocatalysis in nuclear 
waste management (radioactive elements). In fact, this limitation 
could  be  attributed  to  many  reasons:  (i)  the  photochemical  re- 
sponse  of  most  MOFs  is  quite  limited  under  solar  light,  (ii)  the 
practical use of MOF photocatalysts in environmental remediation 
is subject to their kinetic stability, and (iii) the high toxicity of nu- 
clear  wastes  and  complicated  restriction/regulation  requirements 
for dealing with this type of radioactive waste. Due to the ﬂexibil- 
ity of MOFs, their molecular structures and textural properties can 
be readily destructed during photocatalytic reactions under normal 
environmental conditions (e.g., after one or two-successive reuse 
cycles). To overcome such limitations, the carbonization process of 
functionalized MOFs has been proposed to form composite semi- 
conductor  photocatalysts  and/or  decoration/coupling  of  pristine 
MOFs with other semiconductors/carbonaceous guest molecules to 
improve their photocatalytic activities and stability (or durability) 
during  environmental  treatment.  Nonetheless,  it  should  also  be 
noted that if the MOF-based composites are constructed to have 
enhanced photochemical stability, it could be attributed to the syn- 
ergistic  contribution  of  inorganic semiconductor  NPs  rather  than 
the enhanced stability of the MOF framework itself (such as Cu- 
BTC MOF in MOFgCNox composite above). It is assumed that the 
porous network and texture properties of MOFs could be signiﬁ- 
cantly reduced as a result of deformation and collapse of frame- 
works (e.g., by the hydrolysis of coordination bonds during redox 
reactions after successive uses). Therefore, future studies should fo- 
cus on the enhancement of photostability of pristine MOFs possibly 
using PSM strategies (e.g., the partial substitution of active metal 
centers with inert transition metal sites, construction of bimetal- 
lic assemblies, and ligand change using imidazolate or porphyrin 
ligand), as discussed later in Section 6 . 

5.2. Photocatalytic oxidation of amines and alcohols 

Ti- and Zr-based MOFs and their composites have been exten- 
sively  used  as  promising catalysts  for  redox  reactions  of  organic 
compounds,  such  as  oleﬁns,  alcohols,  cyclohexanes,  and  hetero- 
cyclics,  with  high  selectivity  and  eﬃciency,  as  seen  in  Table  2S 
(SM).  Among  MOFs,  NH 
2 -MIL-125  was  adopted  due  to  its  high 
photoreaction  rate  (1.13  mmol  g −1  h −1 :  Table  2S)  and  stability 
(up  to  3  cycles)  in  aerobic  oxidation  of  various  benzyl  and  het- 
erocyclic  amines  to  produce  the  corresponding  imine  derivatives 
( Fig. 19 ) under visible irradiation for 12 h [237] . In this pathway 
( Fig. 19 ), a highly active Ti 3 ± center on the MOF catalyst is formed 
upon  irradiation  (Step  1)  due  to  electron  transfer  via  the  LMCT 
mechanism (from NH 
2 -BDC linker to Ti-metal clusters). The photo- 
induced  Ti 3 ± active  center  (acting  as  a  quantum  dot)  can  react 
−) anion radicals (e.g., 
2 to form superoxide ( • O 
with molecular O 
2 
Ti 3 ± + O 
−± Ti 4 ±: Step 2). In the meantime, electron dona- 
2 → • O 
2 
tion from an adsorbed amine substrate to a photocatalyst, followed 
by a de-protonation process (step 3), led to the production of the 
− radicals simultaneously in- 
carbon cation radical. Finally, the • O 
2 
teracted with positive carbonium ions to produce aldehydes (Step 
4),  followed  by  the  nucleophilic  attack  of  unreacted  amines  on 
aldehydes  to  yield  imines  (Step  5)  via  the  dehydration  process 
2 -MIL-125, the selectiv- 
[79] . During the oxidation process over NH 
ity (45–94%) and conversion (41–99%) was dependent on the na- 

Fig.  19.  Photocatalytic  oxidation  of  amines  to  imines  over  NH 2 -MIL-125  (Ti). 
Reprinted from [237] with permission of Elsevier. 

ture of the solvent (e.g. , CH 
3 , DMF, and toluene) and re- 
3 CN, ArCF 
action substrates (i.e., substituent type and position on the phenyl 
ring) (Table 2S). For instance, a decrease in photoactivity was re- 
ported  in  the  presence  of  electron-withdrawing  groups,  whereas 
phenyl  rings  substituted  with  –OCH 
3  at  the  ortho  position  im- 
proved photocatalytic conversion and selectivity. Such an observa- 
tion suggests that the redox reaction pathway is highly inﬂuenced 
by how electrons affect the chemical stability of the intermediates 
and the steric hindrance of the primary substrates. Aminated UiO- 
6 6 (NH 
2 -UiO-6 6) has been used for enhanced photocatalytic ox- 
idative coupling of various amine substrates to the corresponding 
imine (e.g., photoconversion ranging from 34 to 83% with selectiv- 
ity up to 99%) under visible irradiation [2] . Within this reaction, 
the coupling reaction of heterocyclic amine substrates containing 
S, N, and O heteroatoms occurred in the same oxygenated path- 
2 -MIL-125 above. 
way as suggested for NH 

It was also reported that NH 

2 -UiO-66 displayed high selectiv- 
ity for the oxidation of various alcohols like 1-hexanol, cyclohex- 
2 -UiO-66 
anol, and 3-methyl-2-buten-1-ol [280] . Furthermore, NH 
has been used for the photo-conversion of various substrate alco- 
hols (e.g., p -methyl benzyl alcohol and p -methoxy benzyl alcohol, 
p -chloro  benzyl  alcohol,  p -nitro  benzyl  alcohol,  and  3-methyl-2- 
buten1-ol) to aldehydes under visible light irradiation along with 
the reduction of aqueous Cr(VI) to Cr(III) (8.5 – 63.3% conversion 
− rad- 
and 3 - 99% selectivity) [281] . In this case, the as-formed • O 
2 
icals were an essential part of the oxygenation pathway during the 
photocatalytic oxidation process, as conﬁrmed by electron spin res- 
− radi- 
onance (ESR) analyses. Consequently, a long lifetime of • O 
2 
cals is favorable for improved photo-induced oxygenation reactions 
of C = C and C-H bonds. In contrast, the reduction of Cr(VI) to 
2 -UiO-66 ( ≥95% after 80 min) can proceed in acidi- 
Cr(III) by NH 
ﬁed conditions at a reaction rate of 0.157 mmol g −1 h −1 (Table 1S, 
SM) based on the Eqs. (23) and (24) ): 
UiO − 66 ( N H 2 ) ± hv → UiO − 66 ( N H 2 ) ± e 

±
− ± h 

(23) 

C r 2 O 2 −

7  ± 14 H 

± ± 16 e 

− → 2C r 3 ± ± 7 H 2 O 

(24) 

MIL-125(Ti) photocatalyst has also been functionalized via the 
PSM method with methyl red (MR) dye fragments to improve the 
light absorption edge from 325 nm [attributed to BDC 2 −-Ti 4 ± → 
2 )BDC 1 −-Ti 3 ± transition] to 700 nm (visible region) through the 
(NH 
conjugation  ( π - π stacking)  between  the  aromatic  dye  and  BDC 
linker  [75] .  Remarkably,  the  MR-MIL-125  photocatalyst  exhibited 
higher visible light absorption with an enhanced photo-oxidation 
rate  of  benzyl  alcohol  to  benzaldehyde  (86.7  μmol  g −1  min −1 ) 
2 -MIL-125 (77.6 μmol g −1 min −1 ) (i.e., 40% improvement) 
than NH 
under visible irradiation. The post-grafting strategy has been re- 

S.A. Younis, E.E. Kwon and M. Qasim et al. / Progress in Energy and Combustion Science 81 (2020) 100870 

29 

cently suggested as an option to further improve the optical prop- 
erties of NH 
2 -MIL-125 via Schiff-base coupling of aldehydes (e.g., 
2-quinolinecarboxaldehyde  (QUI))  with  amine  functional  ligands 
[282] . Under visible irradiation, the prepared QUI-MIL-125 photo- 
catalyst  showed  an  excellent  photo-oxidation  rate  of  1.73  mmol 
g −1  h −1  (Table 2S) for selective oxidation of different alcohols to 
aldehydes (e.g., ≥ 85% conversion, ≥ 99% selectivity, and 5-cycle 
stability).  The  improved  performance  was  attributed  to  the  ex- 
panded π -delocalized system in the QUI-MIL-125, along with the 
promotion of photo-excited charge carrier separation. These ﬁnd- 
ings agree with the fact that the photocatalytic oxidation perfor- 
mance of MOFs can be improved by tuning their optical properties. 
Inspired  by  catalytic  activities  of  inorganic  semiconductors, 
metal-doped  MOF  composites  (as  multi-components  photocata- 
lysts)  have  been  introduced  to  help  enhance  the  photocatalytic 
oxidation  activities  and  stability  of  bare  MOFs  under  visible  ir- 
radiation.  For  example,  the  exploitation  of  metal  NPs  (e.g.,  Au 
(6 nm), Pd (3 nm), and Pt (3 nm)) in the cavities of MIL-125(Ti) 
led to enhanced visible-driven photo-conversion of benzyl alcohol 
(0.1 mmol) into benzaldehyde (26.5 – 36% conversion) compared 
with pristine MIL-125(Ti) (19% conversion) at 25 °C for 4 h [213] . 
2 -MIL-125(Ti)  was  embedded  with  Ni  NPs  to  form 
Likewise,  NH 
Ni/NH 
2 -MIL-125(Ti) composite photocatalysts to improve the oxi- 
dation  process  of  p -methyl  benzyl  alcohol  (PMBA:  0.3  mmol)  to 
aldehydes  under  visible  ( λ =  420–800  nm)  radiation  [216] .  The 
conversion  eﬃciency  of  PMBA  using  Ni/NH 
2 -MIL-125  was  43.2%, 
with a photo-oxidation rate of 0.65 mmol g −1 h −1 (Table 2S) and 
stability up to three cycles. As such, its eﬃciency was much higher 
2 -MIL-125 (25.8%). The enhanced pho- 
than that of the pristine NH 
tocatalytic  activities  of  all  described  M/NH 
2 -MIL-125  composites 
are  likely  to  reﬂect  the  synergetic  effect  of  metallic  doped  ele- 
ments  (M  =  Pt,  Ni,  Pd,  or  Au)  and  Ti-oxo-clusters,  which  help 
form a Schottky barrier to facilitate photoelectron charge transfer 
via the metal-to-metal mechanism. Thus, the lifetime of photogen- 
erated  carriers  increased  to  improve  photocatalytic  activities.  On 
a comparative note, the reduced conversion eﬃciency by M/MIL- 
2 ) (e.g., relative to QUI-MIL-125) could be explained by im- 
125(NH 
mobilized metal NPs that block microporous cavities of the porous 
MOF  framework.  A  decrease  in  the  micropore  size  of  MOFs  can 
suppress the mass transfer rate of reactant substrates from the re- 
action media to the Ti-oxo cluster active centers (Ti 3 ±active sites); 
hence, photocatalytic eﬃciency can be considerably reduced. 

2 (i.e., rGO/NH 

The oxidation of different aromatic alcohols (e.g. , 4-nitrobenzyl 
alcohol (0.05 mmol), 4-methyl benzyl alcohol (0.5 mmol), and 4- 
ﬂuorobenzyl alcohol (0.5 mmol)) was also tested using a sandwich- 
like hybrid composite made of reduced graphene oxide (rGO) with 
UiO-6 6-NH 
2 -UiO-6 6 that showed a photo-oxidation 
rate of 0.47 mmol g −1 h −1 (Table 2S and Fig. 20 (a)) under visible 
light  of λ ≥ 420  nm  [283] .  Accordingly,  the  prepared  rGO/NH 
2 - 
UiO-66  (rGO  =  1.0  wt.%  with  a  QE  of  2.1%)  was  sensitive  to 
the photo-oxidation reactions with conversion eﬃciencies of 18.6–
43.1% and excellent selectivity of 100% at ambient temperature up 
to three cycles. rGO enhanced the charge transfer kinetics and im- 
peded e −/ h ± recombination due to its carrier mobility (i.e. , photo- 
2 -UiO-66 ≈ 1.6 μA/cm 2 ). Meanwhile, the photo- 
current of rGO/NH 
excited  electrons  were  quickly  transferred  through  the  graphene 
layer and converted O 
2 into peroxide, which oxidized the aromatic 
alcohols to carbonium ions. The positive carbonium ions further re- 
acted with peroxide to produce aromatic aldehydes. Likewise, the 
1 wt.% GO encapsulated Eu-MOF (GO/Eu-MOF composite) was syn- 
thesized and tested for photo-oxidation conversion of aromatic al- 
cohol to aldehyde (85.4% conversion under visible irradiation) with 
water as an oxygen source [284] . This hybridization approach pro- 
vided plenty of “quick channels” for photogenerated charge carrier 
2 -MIL-125(Ti) photocat- 
transfer when building an effective rGO/NH 
alyst  in  which  rGO  layers  can  act  as  an  electron  transfer  medi- 

ator. Zr-MOF composites (e.g., Zr-MOF-FePC) bearing both photo- 
catalysts and active Lewis-acid sites were also developed via cova- 
2 with pyridine carboxaldehyde (PC), 
lent interactions of UiO-66-NH 
3 • 6H 
followed  by  PSM  using  FeCl 
2 O  dopant  [285] .  The  fabricated 
Zr-MOF-FePC exhibited enhanced photocatalysis and catalytic po- 
tential towards the tandem photooxidative synthesis of α-acyloxy 
amides (TOF 0.29 h −1 ) under UV-irradiation resulting from the ex- 
istence of Zr 4 ±-oxo clusters and Fe 3 ±active sites. The Fe 3 ± is fur- 
ther reduced to Fe 2 ± (Lewis acid). As this reduced form is unstable, 
it reacted with molecular oxygen to form O • − radicals and oxidized 
back  to  Fe 3 ±.  The  formed  O • − radicals  reacted  with  alcohols  to 
form formaldehyde, which reacts with isocyanide and carboxylate 
anions under the effect of Zr 3 ± catalytic sites yielding α-acyloxy 
amides. 

12 O 

12 O 

12 O 

3 PMo 

3 PMo 

3 PMo 

39 Ru(H 

A new class of photocatalyst was prepared by incorporation of 
40  polyoxometalates  into  MIL-100(Fe) 
30%  Keggin-type  H 
for  enhanced  photo-redox  reactions.  The  as-formed  H 
40 
@MIL-100(Fe) showed lower photo-oxidation conversion of various 
aromatic alcohols to aldehydes (conversion 18–29% and ≥ 90% se- 
lectivity) [286] . In contrast, it recorded the complete reduction of 
20 ppm Cr(VI) to Cr(III) under visible ( ≥ 420 nm) irradiation for 
40 was responsible 
20 min. These authors claimed that H 
for the majority of the photocatalysis in the oxidation of alcohol 
substrates,  while  MIL-100(Fe)  acted  as  the  central  active  site  in 
the reduction process of Cr(VI) due to its positively charged sur- 
2 O)] 5 − as a photo-redox 
face. The incorporation of [SiW 
11 O 
catalyst into the Cu-MOF (Cu-BPY; BPY = 4,4 (cid:8) -bipyridine) frame- 
work  also  facilitated  the  oxidative  coupling  of  C–C  bond  forma- 
tion  [287] .  It  was  found  that  the  loading  of  1  mol%  of  catalyst 
into the Cu-BPY MOF gave rise to a 46% conversion of N-phenyl- 
tetrahydroisoquinoline to acetophenones under visible irradiation. 
This improved photoactivity was ascribed to the direct bridging of 
the Cu metal site (in MOF) and ruthenium (Ru in the catalyst) by 
Cu 2 ±–O–W(Ru). Due to the high redox activities of iron, the poten- 
tial of MIL-100(Fe) has also been recognized in the photocatalytic 
hydroxylation of benzene into phenol (30.6% conversion after 24 h) 
2 as an oxidant under visible illumination [288] . In this 
using H 
case, the Fe-O cluster was responsible for the hydroxylation of ben- 
zene via a Fenton-like route, resulting from the presence of H 
2 O 
2 
as  an  oxidant.  In  addition  to  MOFs,  other  mesoporous  catalysts 
4 @C, Fe-Co/C, and Co@C-N) 
derived from MOF pyrolysis (e.g. , Fe 
exhibited high photocatalytic capability for both aerobic oxidation 
(e.g., toluene and cyclohexane) and oxidative coupling (e.g., from 
amine to imine) as described in a previous review [85 , 253] . 

3 O 

2 O 

5.3. Photocatalytic hydrogen evolution 

Fundamentally, the hydrogen evolution reaction (HER: Table 3S 
in the SM) depends on the performance of photocatalyst MOFs in 
terms  of  light  absorption  capability,  the  number  of  active  sites, 
charge transfer/separation properties, and bandgap energy [9 , 86] . 
Further, the ability of MOF photocatalysts to produce H 
2 depends 
upon the HOMO and LUMO levels relative to water-splitting po- 
tential energy [86] . As such, photosensitizers and co-catalysts were 
regularly employed to maximize the light harvest capacity of MOF- 
2  rates 
based  composites  and  to  enhance  the  generation  of  H 
[19 , 289] . 

Among  MOF  composites,  phosphorescent  UiO-67  hybridized 
with  iridium  (Ir)  complexes  and  doped  with  Pt  NPs  was  found 
to  exhibit  the  highest  turnover  number  (TON)  during  photocat- 
2 generation (a total Ir-TON of 70 0 0 over 48 h) with good 
alytic H 
stability  up  to  4  cycles  [290] .  The  prepared  UiO-67  framework 
exhibited  a  fcu  topology  with  a  71.4%  void  space  and  octahe- 
dral cavity (1 nm) due to the steric bulk of the loaded Ir phos- 
2 = dimethyl (2,2 (cid:8) - 
phorescent complex {[Ir III (ppy) 
2 (Me 
bipyridine) −5,5 (cid:8) -dibenzoate} in the MOF cavity. The as-formed ﬂu- 

2 )] + Me 

2 L 

2 L 

30 

S.A. Younis, E.E. Kwon and M. Qasim et al. / Progress in Energy and Combustion Science 81 (2020) 100870 

Fig. 20.  Scheme of stepwise synthesis of MOF composite photocatalysts for HER reaction: (a) synthesis of the layered rGO/UiO-66-NH 2 hybrid along with high-resolution 
transmission electron micrographs [(i) UiO-66-NH 2 and (ii) rGO/UiO-66-NH 2 hybrid] (Reprinted from [283] with permission of the Royal Society of Chemistry) and (b) the 
HER process from water using Ru–MOFs in the presence of Ru(bpy) 3 2 + 

, and EDTA–2Na (Adapted from [289] with permission of the Royal Society of Chemistry). 

, MV 2 + 

orescent UiO-67(Ir) MOF acted as a phosphor component to im- 
prove  visible-light  harvesting,  while  Pt  NPs  played  a  key  role 
in  the  photocatalytic  generation  of  H 
2 .  Upon  irradiation,  the  Ir- 
phosphorescent  moiety  is  excited  to  the  long-lived  3 MLCT  state 
(time-resolved emission lifetime of 51.8 – 110.3 ns). As the pho- 
togenerated {[Ir III (ppy) 
2 )] • −}is an unstable radical species, it 
accelerates the transfer of electrons to the Pt NP catalyst to medi- 
ate proton reduction in the HER process. It is noteworthy that the 
photochemical  quantum  yield  of  the  Pt@Ir-phosphorescent  UiO- 
67 assembly under 440 nm light irradiation was calculated to be 
5.6 × 10 −4 , which is three times higher than the homogenous re- 
action control without MOFs. 

2 (Me 

2 L 

Other light-absorbing phosphorescent chromophores have also 
been  introduced  into  MOFs  for  effective  HER  under  visible  irra- 
2 ] n MOF was ﬁrst employed 
diation. As an example, [Ru 
2 (1,4-BDC) 
as a photocatalyst to generate H 
2  under the excitation of visible 
3 2 ±, methyl viologen (MV 2 ±), and ethylenediaminete- 
light. Ru(bpy) 
traacetic  acid  (EDTA-Na 
2 )  were  also  added  as  a  photosensitizer, 
an electron relay, and a sacriﬁcial donor, respectively, to increase 

2 (1,4-BDC) 

3 2 ±)  and  a  QE  of  4.82%  (a 

active  centers  in  [Ru 
2 ] n  MOFs  and  to  promote  charge 
transport during the HER process (Scheme in Fig. 20 (b)) [289] . The 
as-synthesized MOF photocatalyst exhibited a TON of 81.6 (based 
bsorption  =  450  nm)  with 
on  Ru(bpy) 
2 evolved in 4 h (at 1.03 mmol (catalyst) −1 h −1 ). In 
41 μmol of H 
contrast, the photocatalytic activity of Pt/Ir-phosphorescent UiO-67 
was superior to that of Ru 
2  generation 
2 (1,4-BDC) 
due to the existence of Pt NPs, which improved HER upon the ex- 
citation of visible light. It was thus concluded that the eﬃciency 
of HER by photosensitizer MOFs can be controlled by (1) enhanc- 
ing visible-photon-harvesting and (2) increasing the catalytic activ- 
ity of active sites (e.g., noble metal-based (Pt or Pd) complexes or 
doped semiconductor). The catalytic activity of those doped active 
sites can eﬃciently accelerate H 

2 generation by water splitting. 

2 ] n  MOFs for H 

Among  semiconductor  materials,  cadmium  sulﬁde  (CdS)  has 
been reported for its role in improving MOF capability toward HER. 
Among many studies, 10 wt.% CdS supported MIL-101(Cr) compos- 
ite was designed to enhance water splitting upon visible irradiation 
[291] . The prepared CdS/MIL-101 exhibited high photostability (up 

S.A. Younis, E.E. Kwon and M. Qasim et al. / Progress in Energy and Combustion Science 81 (2020) 100870 

31 

(CdS) 

2 generation rate of 75.5 mmol g 

−1 h −1 , 
to ﬁve runs) and an H 
which is an almost two-fold enhancement compared to nanoscale 
CdS  photocatalyst  (Table  3S).  During  the  photocatalysis,  pristine 
MIL-101 (Cr III ) acted only as a photosensitizer/antenna to partially 
absorb  irradiated  light  (redox-potential  of  MIL-101  Cr 3 ±/Cr 2 ±)  ≈
±0.49 V). Electrons were then moved from excited MIL-101 (Cr III ∗) 
(redox-potential −1.57 V) to the CB of the CdS semiconductor (re- 
dox potential −0.52 V), which acted as an active catalytic site for 
the generation of H 
2  through a proton reduction reaction (HER). 
CdS is a visible-light-driven photocatalyst that can be excited upon 
photon irradiation, and it directly transfers electrons for HER pro- 
cesses. As such, the enhanced HER is attributed to the microporos- 
ity of MIL-101 (BET 2340 m 2 g −1 (Table 3S), pore size 3.5 nm, and 
pore volume 1.07 cm 3 g −1 ) that allows effective mass transfer and 
uniform encapsulation of CdS (as a reactive catalytic site) within 
the  framework  to  promote  the  visible-light-driven  photocatalytic 
generation of H 

2 . 

The encapsulation of CdS onto UiO-66 was also used to pro- 
mote the HER process under visible irradiation [292] . The CdS/UiO- 
66 (BET of 714.7 m 2  g −1  at 16 wt.% CdS: Table 3S) showed pho- 
2  generation  up  to  16  h,  with  a  higher  HER  rate 
tostability  in  H 
of  47  mmol  g −1  h −1  than  those  of  bare  CdS,  TiO 
2 /CdS,  and  g- 
4 /CdS photocatalysts ( ≈ 22.8, 5, and 4 mmol g −1 h −1 , respec- 
C 
3 N 
tively). In comparison to CdS/ MIL-101, the enhanced H 
2  genera- 
tion over CdS/UiO-66 was explained by the accelerated interfacial 
transfer of electrons from the excited state of CdS to UiO-66, which 
served  as  an  active  site  for  the  HER  process.  This  is  due  to  the 
high reduction potential of the excited state of the UiO-66 photo- 
sensitizer unit than that of the CB of CdS (e.g., redox potential of 
−0.6 V (UiO-66) and −0.9 V (CdS) vs . NHE at pH 7). However, the 
2 over CdS/UiO-66 (47 mmol g −1 
photocatalytic evolution rate of H 
h −1 : QE  = 6.21E-05) was lower than that obtained by CdS/MIL- 
−1  h −1 : QE = 3.96E-05 in Table 3S). The low 
101 (75.5 mmol g 
photocatalytic activity of CdS/UiO-66 could be attributed to its low 
speciﬁc surface area (BET) relative to CdS/MIL-10, which is impor- 
tant in controlling the mass diffusion rate during photocatalysis. 

(CdS) 

The  PSM  of  MIL-125(Ti)  with  Pt  NPs  and  amine  functional- 
ity was also reported to improve photocatalytic activities of MOF 
2  generation  under  visible  irradiation  [293] .  The  prepared 
for  H 
2 -MIL-125 (BET 742 m 2 g −1 ) was reported as a photo-stable 
Pt/NH 
2  production  (3.67  mmol 
catalyst  (up  to  3  runs)  for  enhanced  H 
h −1 at λ ≥ 420 nm). In contrast, MIL-125 and Pt/MIL-125 showed 
no activity for HER processes under the same conditions (0.01 M 
triethanolamine  (TEOA)  aqueous  solution  at  λ ≥ 420  nm).  This 
likely reﬂects the dependence of HER on the wavelength of light- 
2 moieties, 
harvesting, which is associated with the existence of NH 
2 -MIL-125 (4.5 μmol 
as conﬁrmed by the low H 
h −1  at λ ≥ 420  nm)  [293] .  In  essence,  the  as-prepared  Pt/NH 
2 - 
MIL-125(Ti) can be excited upon visible irradiation to promote the 
catalytic activity of the HER system. Upon excitation, the electron 
2 -MIL-125(Ti) MOF to 
transfer obeyed the LMCT mechanism in NH 
form a Ti 3 ± active site. As a consequence of excitation, the photo- 
induced Ti 3 ± sites were capable of directly transferring the elec- 
trons to Pt for enhanced proton reduction and H 

2 evolution over NH 

2 generation. 

The effect of non-noble metals on the enhanced photocatalytic 
2 generation. For exam- 
activity of MOFs was also evaluated for H 
2 -MIL-125) was fabricated and ap- 
ple, cobaloxime-Ti-MOF (Co@NH 
2 with superior performance (20-times 
plied for the generation of H 
2 -MIL-125) under visible ( λ = 408 nm) irradi- 
higher than pure NH 
ation ( Fig. 21 ) [203] . This study indicated that there were mecha- 
nistic synergies between the MOF and Co-based proton reduction, 
which enhanced the photocatalytic activity for HER. Although the 
cobaloxime-Ti-MOF  showed  a  stable  turnover  frequency  (TOF)  at 
0.8  h −1  after  65  h  of  irradiation  [74] ,  it  exhibited  moderate  H 
2 
generation  eﬃciency  in  reference  to  Pt/NH2-MIL-125  [293] .  This 
could be attributed to the inferior catalytic activity and stability of 

Co for driving proton reduction compared to Pt. Similarly, Ni/NH 
2 - 
MIL-125 composite was also synthesized by encapsulation of MOF 
2 :  dmobpy  =  4,4 (cid:8) - 
with  ionic  Ni(III)  catalyst  [Ni(dmobpy)(2-mpy) 
dimethoxy-2,2 (cid:8) -bipyridineand  2-mpy  =  2-mercapto-pyridyl]  and 
was used for the HER under UV irradiation [294] . In a water and 
acetonitrile mixture (2 v/v%), the Ni/NH 
2 -MIL-125 effectively gen- 
2 (at 7.65 mmol g −1 h −1 ) with a TOF of 28.3 h −1 (based 
erated H 
on Ni amount). It remained active up to 50 h, while showing 20- 
2 yield relative to its pure MOF form [294] . 
fold enhancement in H 
Accordingly, H 
2 generation from MOF composite catalysts critically 
depend upon the nature of the doped metals, which mediate pro- 
ton reduction to form H 

2 . 

3 P 

3 P 

3 O 

3 O 

4 , Pt-ZnS-CoS, Pt-ZnO-Co 

To  learn  more  about  the  role  of  doped  metal  catalysts,  a 
bimetallic MOF (ZnCo-ZIF) has been proposed as a template for the 
synthesis of various heterojunction photocatalysts with and with- 
out Pt doping (such as ZnO-Co 
4 , and 
Pt-Zn 
2 -CoP) through the pyrolysis process [295] . The activity of 
the heterojunction photocatalysts towards HER was tested under 
visible irradiation in 10 v/v% methanol/aqueous mixtures for 6 h. 
It  was  noted  that  H 
2  generation  rates  of  the  pristine  MOF  tem- 
plates (such as ZIF-67 and ZIF-8) had moderately low values (0.22 
and 0.19 mmol g −1 h −1 , respectively). After pyrolysis, all Pt-doped 
heterojunction photocatalysts (e.g., Pt-ZnS-CoS, Pt-ZnO-Co 
4 , and 
Pt-Zn 
2 -CoP)  were  found  to  exhibit  enhanced  photostability  (5 
cycles)  and  HER  rates  relative  to  ones  without  Pt  doping.  As  a 
good example, the H 
2 - 
4  were as high as 8.21, 9.15, and 7.8 mmol 
CoP, and Pt-ZnO-Co 
g −1 h −1 , respectively, as compared to ZnO-Co 
4 (4.45 mmol g −1 
h −1 ) and pristine ZnO (0.22 mmol g −1 h −1 ). According to the elec- 
trochemical  analyses,  these  Pt-doped  catalysts  demonstrated  the 
fastest electron transfer with the lowest recombination rate among 
all other catalysts without Pt doping. These observations suggest 
that the presence of low overpotential Pt NPs can signiﬁcantly im- 
prove their capacity for H 
2 generation through trapping the pho- 
togenerated electrons on the surfaces of the catalyst under visible 
irradiation. We thus recommend that research on MOF composites 
should  focus  on  the  MOF-derived  heterojunction  structures  with 
matching electronic coupling and abundant surface active sites to 
improve the optical properties and catalytic performance for HER 
in the future. 

2 evolution rates over Pt-ZnS-CoS, Pt- Zn 

3 O 

3 O 

3 O 

3 P 

5.4. Photoreduction reactions 

5.4.1. Carbon dioxide (CO 2 ) photoreduction 

Photocatalytic  reduction  of  CO 

2  (Table  4S,  see  SM)  is  a  way 
of  mitigating  climate  change  [7 , 296] .  However,  the  photoreduc- 
tion process is mainly dependent on the ability of the photocat- 
2  molecules,  which  is  necessary  for  activating 
alyst  to  adsorb  CO 
electron transfer from the active site to CO 
2  during its reduction 
[18 , 19 , 297] . As such, MOFs have many advantages over other cat- 
alysts/adsorbent materials and provide a new platform for effec- 
tive capture and photocatalytic conversion of CO 
2 in a single-step 
reaction [106] . The unsaturated metal centers (SBUs) in MOFs act 
as Lewis acid sites (partial positive charges; δ±) for both adsorp- 
tion  and  photoreduction  of  CO 
2 .  For  adsorption,  these  SBU  sites 
can offer high selectivity and heat of adsorption ( E = 21 to 90 kJ 
mol −1 ) toward CO 
2 ﬂue gas via stronger electrostatic in- 
teractions due to the higher polarizability (29.1 × 10 −25 cm 3 ) and 
quadrupole moment (4.3 × 10 −26 esu cm 2 ) of CO 
2 compared with 
2  (17.4  × 10 −25  cm 3  and  1.5  × 10 −26  esu  cm 2 ,  respectively) 
N 
[103 , 106] . MOFs can further act as catalytic supports for the ac- 
tive sites via PSM processes that incorporate additional active sites 
that are desirable for enhancing adsorption/catalytic conversion of 
2 . These sites include Lewis basic sites with free functionalities 
CO 
2 group) and sites for the encapsulation of ac- 
of ligands (e.g. , NH 
tive metal species (e.g. , Pt, Pd, Cr, Fe, Ti, or Au) [32] . 

2 over N 

32 

S.A. Younis, E.E. Kwon and M. Qasim et al. / Progress in Energy and Combustion Science 81 (2020) 100870 

Fig. 21.  Photocatalytic generation of hydrogen: (a) Proton reduction rate over Co@NH 2 -MIL-125 (red) compared with NH 2 -MIL-125 (blue) photocatalysts, (b) recyclability 
of Co@NH 2 -MIL-125, (c) redox potential scheme for Co@NH 2 -MIL-125 components, and (d) scheme of photocatalytic H 2 generation over Co@NH 2 -MIL-125. Reprinted from
