Repository: Sithcighce/IgnisBenchmark

# 智能题库生成与评估系统

一个基于大模型的自动化题库生成系统，采用**双重资产积累**机制构建高质量题库。

## 核心特性

### 🎯 双重资产积累 (Dual Asset Accumulation)

系统采用创新的双数据库架构，实现题库资产的双向积累：

- **📚 错题库 (Benchmark Bank)**: 收集目标模型（如Qwen-8B）**答错**的题目，形成专门的挑战性benchmark
  - 文件: `data/benchmark_bank.jsonl`
  - 用途: 评估模型弱点、训练数据增强、能力边界测试
  - 包含: 题目数据 + 错误答案 + 判题结果

- **✅ 验证集 (Validation Set)**: 收集目标模型**答对**的题目，形成可靠的验证数据集
  - 文件: `data/validation_set.jsonl`
  - 用途: 模型性能验证、质量控制、Few-shot示例池
  - 包含: 高质量题目及标准答案

### � 自动化工作流

```
生成题目 (Gemini 2.5 Pro) 
    ↓
解答题目 (本地 Qwen-8B via LM Studio)
    ↓
智能判题 (Gemini 2.5 Flash)
    ↓
    ├─→ [答错] → 错题库 (含错误答案分析)
    └─→ [答对] → 验证集 (可用作Few-shot)
```

File: question_reverse/Polymer-Electrolyte-Membranes-for-Vanadium-Redox-_2021_Progress-in-Energy-an/Polymer-Electrolyte-Membranes-for-Vanadium-Redox-_2021_Progress-in-Energy-an.txt (part 3 of 7)
Progress in Energy and Combustion Science 85 (2021) 100926 
layer can as well effectively function as a block layer to drastically 
reduce the vanadium-ion permeability of the membrane. 

Other than combining with other polymers, addition of addi- 
tives has also been studied and proven to be an effective method. 
GO  is  a  well-studied  material  [199] .  Kong  et  al.  used  the  p- 
phenylene  diamine-functionalized  graphene  oxide  (PPD-GO)  and 
combined it with SPEEK for membrane preparation [178] . It was 
pointed out that, the interfacial interaction between -NH 
2 groups 
from PPD-GO and -SO 
3 H groups from SPEEK positively inﬂuenced 
the  water  uptake  ratio  and  swelling  behavior  of  the  composite 
membrane  to  ultimately  achieve  higher  coulombic  eﬃciency  of 
96.9% and an energy eﬃciency of 82.8% at 30 mA cm −2 compared 
to Naﬁon 117 as shown in Fig. 7 (a). In the meanwhile, long self- 
discharge duration of 56 hours and stable performance up to 100 
cycles were also achieved. In an attempt to achieve an improved 
balance between vanadium ions permeability and proton conduc- 
tivity,  ethylenediamine  functionalized  GO  was  later  synthesized 

11 

X. Shi, O.C. Esan, X. Huo et al. 

Progress in Energy and Combustion Science 85 (2021) 100926 

Fig. 7.  (a) Eﬃciencies comparison among SPEEK/PPD-GO-1, SPEEK, and Naﬁon 117 membranes from 30 to 60 mA cm −2 
The Royal Society of Chemistry. (b) Cycle performance of SPEEK/GO-NH 2 -2, SPEEK, and Naﬁon 115 [148] . Reproduced with permission. Copyright 2017, Elsevier. 

[178] . Reproduced with permission. Copyright 2016, 

and introduced into the SPEEK matrix to fabricate a membrane for 
VRFBs [148] . It was found that the introduced N-based functional- 
ized graphene oxide (GO-NH 
2 ) successfully restrained the perme- 
ability of vanadium ions due to its layered structures and the Don- 
nan exclusion effect. The membrane also shows high ionic conduc- 
tivity with the narrow pathway provided for proton transport due 
to the electrostatic interaction between -SO 
3 H groups and N-base 
groups on the GO nanosheets. With this composite membrane, an 
improved battery performance with an energy eﬃciency of 89.5% 
at 50 mA cm −2 and capacity retention of 92% after 100 cycles was 
achieved  ( Fig.  7 (b)).  It  is  thus  apparent  that  the  introduction  of 
functionalized nanoﬁllers into other polymers is an effective mod- 
iﬁcation method suitable for enhancing their interfacial interaction 
and  further  leads  to  an  improved  battery  performance.  In  sum- 
mary,  the  SPEEK-based  membranes  have  been  modiﬁed  by  vari- 
ous methods and materials to provide them with improved per- 
formance,  with  most  of  the  recent  results  summarized  in  Table 
S4 [70,148,174–196] . However, more application of the SPEEK-based 
membrane is still being hindered as a result of its poor cyclic sta- 
bility and limited energy eﬃciency especially under high operating 
current densities. 

5.1.3.2. Sulfonated  polyimide  (SPI)-based.  Sulfonated  polyimide 
(SPI),  as  a  kind  of  non-ﬂuorinated  aromatic  polymer,  possesses 
good chemical and mechanical properties at low cost. It has been 
widely investigated for cation-exchange membrane fabrication and 
has been applied in VRFBs with most of the performance achieved 
summarized in Table S5 [211–220] . 

Among these developed SPI-based membranes, one of the suc- 
cessful attempts to effectively block the permeation of vanadium 
ions was demonstrated by the SPI/chitosan (CS) composite mem- 
branes, which was prepared using an immersion and self-assembly 
method [107] . Due to the crosslinking of CS and sulfuric acid dur- 
ing membrane preparation and the blocked micropores by CS layer, 
the crossover of vanadium ions through the membrane was signif- 
icantly restrained. The same research group further conducted an- 
other experiment to investigate the effect of inﬁltration time with 
CS solution and thereafter prepared a series of SPI/CS composite 
membranes  with  different  inﬁltration  time  [222] .  A  longer  inﬁl- 
tration time during membrane preparation would attach more CS 
molecules onto SPI, which has been proven to signiﬁcantly inﬂu- 
ence the proton conductivity, vanadium ions permeability, and me- 
chanical and chemical stabilities of the membrane. Through adjust- 
ing the inﬁltration time, the membrane with the optimum modiﬁ- 
cation time presented a balance between proton conductivity and 
vanadium ions permeability to successfully achieve a coulombic ef- 
ﬁciency of 97.8% and an energy eﬃciency of 88.6% at 40 mA cm −2 , 
demonstrating the modiﬁcation time to be an important factor to- 
wards determining the membrane performance. 

In addition, additives including ZrO 

2  [90] ,  and  sulfonated  molybdenum  disulﬁde  (s-MoS 

2  [206] , boehmite (AlOOH) 
[207] ,  TiO 
2 ) 
[239] have also been added into the SPI to prepare various com- 
posite membranes to yield improved performances. For instance, 
2  was found to exhibit a blocking effect on vanadium ions 
s-MoS 
[239] .  This  composite  SPI/s-MoS 
2  membrane,  was  also  found  to 
have  an  improved  ionic  conductivity  due  to  the  unique  two- 
dimensional  structure  and  the  sulfonated  groups  of  s-MoS 
2 .  In 
comparison to the VRFBs assembled with Naﬁon 117, the battery 
2 presented a much lower self-discharge 
assembled with SPI/s-MoS 
rate  with  a  self-discharge  duration  of  193  hours.  In  an  attempt 
to enhance the antioxidant ability of SPI-based membranes, TiO 
2 , 
a mesoporous material has been studied for membrane prepara- 
tion [90] . After the introduction of TiO 
2 , the composite membrane 
was found to also achieved an improved ionic conductivity, how- 
ever with high vanadium-ion permeability. Nonetheless, compared 
to Naﬁon 117, this composite membrane still achieved a higher en- 
ergy eﬃciency of 83.2-67.61% at 20-80 mA cm −2 with a stable per- 
formance for 50 cycles, due to its improved chemical stability. In 
summary, although the modiﬁed SPI-based membranes showed an 
improvement on battery performance compared to the pristine SPI 
membrane, their proton conductivity and cycle stability still need 
to be further improved so as to hasten their real application. 

5.1.3.3. Sulfonated poly (ﬂuorenyl ether ketone) (SPFEK)-based.  Sul- 
fonated  poly  (ﬂuorenyl  ether  ketone)  (SPFEK),  due  to  its  low- 
cost and low vanadium ions permeability, is considered as a suit- 
able substitute material for Naﬁon membranes. The pristine SPFEK 
membrane prepared through  casting  method  was  studied  for  its 
application  in  VRFBs  [227] ,  which  was  found  to  present  a  low 
vanadium ions  permeability  and  self-discharge rate  compared  to 
Naﬁon  117.  However,  the  energy  eﬃciency  of  the  VRFBs  using 
SPFEK membrane is only ~50% which is too low for real applica- 
tion. Therefore, the SPFEK has been extensively studied and mod- 
iﬁed for cation-exchange membrane preparation to ensure better 
ionic conductivity and mechanical strength during its applications. 
The performance and properties of recently prepared SPFEK-based 
membranes are summarized in Table S6 [71,223–226] . 

To  enhance  the  proton  conductivity  of  SPFEK-based  mem- 
brane,  Chen  et  al.  [224]  blended  ﬂuorinated  SPFEK  with  the  3- 
aminopropyltriethoxylsilane to prepare a F-SPFEK-APTES compos- 
ite  membrane.  It  was  found  that  the  ﬂuorinated  SPFEK  success- 
fully improved the membrane proton conductivity in comparison 
to the pristine SPFEK membrane. Moreover, after the introduction 
of 3-aminopropyltriethoxylsilane, the vanadium ions permeability 
of the composite membrane was reduced in comparison to the F- 
SPFEK  membrane  due  to  the  Donnan  effects  between  vanadium 
ions and the cationic groups of APTES. Overall, the cell using the 
F-SPFEK-APTES  composite  membrane  ﬁnally  achieved  a  coulom- 

12 

X. Shi, O.C. Esan, X. Huo et al. 

Progress in Energy and Combustion Science 85 (2021) 100926 

bic eﬃciency of 80.4% at 50 mA cm −2 . To block the crossover of 
vanadium ions more effectively, the layer-by-layer deposition tech- 
nique as discussed in Section 5.1.2.1 was then applied for modi- 
ﬁcation  by  depositing the  PDDA  and  PSS  onto  this  SPFEK  mem- 
brane repeteadly [226] . It was found that, utilizing this technique, 
the modiﬁed membrane successfully demonstrated a coulombic ef- 
ﬁciency  of  82.1%  at  30  mA  cm −2 .  However,  it  is  worth  to  men- 
tion that, even though the SPFEK-based membranes have indeed 
shown an improved battery performance after these modiﬁcations, 
they are still far from the real applications primarily due to their 
poor balance between proton conductivity and vanadium-ions per- 
meability. Hence, it is important for the properties of SPFEK-based 
membranes to be carefully adjusted before they can truly achieve 
a superior battery performance. 

5.1.3.4. Polytetraﬂuoroethylene 
(PTFE)-based.  Polytetraﬂuoroethy- 
lene (PTFE), as a polymer with superior chemical and mechanical 
stability, was widely used for membrane preparation in fuel cells 
at ﬁrst [84] . Attracted by its great performance in fuel cells, more 
and more studies have begun to apply the PTFE-based membranes 
in  ﬂow  batteries,  whose  performances  are  summarized  in  Table 
S7  [84,228–231] .  One  widely  studied  modiﬁcation  of  PTFE  is  to 
produce a composite membrane of PTFE and SPEEK [84,228,229] , 
and  among  them,  a  study  was  conducted  to  analyze  the  effects 
of  solvents  on  the  membrane  performance  through  preparing 
a  series  of  SPEEK/PTFE  composite  membranes  utilizing  three 
different solvents [229] . The SPEEK was dissolved into N-methyl- 
2-pyrrolidone  (NMP),  N,N’-dimethylacetamide  (DMAc),  and  DMF 
separately and then cast onto the PTFE-base membranes to obtain 
the ﬁnal composite membranes. It was found that the membrane 
prepared  with  NMP  achieved  high  proton  conductivity  due  to 
the  ease  of  NMP  removal,  while  the  membrane  prepared  with 
DMF showed low vanadium-ion permeability and the membrane 
that  used  DMAc  presented  the  best  mechanical  strength.  Hence, 
it  is  revealed  that  the  solvents  had  a  great  inﬂuence  on  the 
membranes’  physicochemical  properties  which  can  further  affect 
the  battery  performance.  Overall,  the  VRFBs  assembled  with  the 
SPEEK/DMF/PTFE membranes presented the best performance with 
an  energy  eﬃciency  of  91.2%  at  40  mA  cm −2 .  However,  while 
these  SPEEK  modiﬁed  PTEF-based  membranes  have  shown  im- 
proved battery performance, the studies regarding the PTFE-based 
membranes  are  still  limited.  The  incorporation  of  more  suitable 
materials can therefore be a potential direction for future studies. 

5.1.3.5. Poly(ether  sulfone)  (PES)-based.  Poly(ether  sulfone)  (PES), 
with its excellent mechanical stability, has been widely used for 
membrane  fabrication  and  applied  in  separation  process  like  ul- 
traﬁltration  and  nanoﬁltration  [240,241] .  It  has  also  been  used 
in the preparation of cation-exchange membranes and employed 
in VRFBs with its achieved performance summarized in Table S8 
[232–234] . 

For instance, sulfonated poly(ether sulfone) (SPES) and SPEEK 
have been employed for membrane fabrication in a previous study 
[233] .  The  obtained  membrane  was  reported  to  eventually  ex- 
hibit improved mechanical stability and high water uptake ratio. 
Compared to the battery with Naﬁon 212, the battery using this 
SPES/SPEEK membrane achieved a higher coulombic eﬃciency of 
98% and energy eﬃciency of 85% at 50 mA cm −2 . However, similar 
to other aromatic polymer-based ion-exchange membranes, one of 
the major problems of PES is its poor chemical stability. Therefore, 
to improve the membrane stability, a strategy to isolate the ion- 
exchange groups from polymer backbone has been demonstrated 
[232] . After the detachment, the ion-exchange group was then re- 
constructed by ﬁxing the phosphotungstic acid (TPA) into alkaline 
poly(vinyl  pyrrolidone)  (PVP)  and  the  VRFB  assembled  with  this 

membrane presented a coulombic eﬃciency of 99.36% and an en- 
ergy eﬃciency of 81.61% at 140 mA cm −2  which are higher than 
those of Naﬁon 115, as shown in Fig. 8 (a). In the meanwhile, the 
membrane also exhibited a superior chemical stability and showed 
a stable cycle performance for over 1200 cycles. However, while 
some of these PES-based membranes have indeed shown great po- 
tential for further applications, it is still necessary for them to at- 
tain improved conductivity while maintaining their low vanadium- 
ions permeability for high energy eﬃciency at high operating cur- 
rent density. 

5.1.3.6. Poly(vinylidene ﬂuoride) (PVDF)-based.  Poly(vinylidene ﬂuo- 
ride)  (PVDF),  a  hydrophobic  polymer,  has  drawn  a  lot  of  atten- 
tions  and  been  widely  used  for  membrane  fabrication  in  recent 
years. It possesses excellent mechanical, thermal and chemical sta- 
bilities which ensure long-term stabilities for membranes and bat- 
teries.  However,  the  hydrophobic  nature  of  PVDF  limits  its  ionic 
conductivity  when  employed  in  VRFBs  due  to  the  presence  of 
aqueous electrolyte. To enhance the performance of a PVDF-based 
membrane, various materials have been grafted onto it to prepare 
the cation-exchange membrane. This technique, utilizing radiation 
sources such as electron-beam and γ -rays, allows ionic chemical 
groups or free radicals to be induced onto the polymer, to achieve 
the combination of properties and advantages of the various ma- 
terials [59] . The performances and properties of PVDF-based mem- 
branes recently employed in VRFBs are summarized in Table S9 
[103,235,236] , while some of the prominent studies are discussed 
below. 

One  of  the  examples  of  utilizing  the  grafting  technique  for 
PVDF-based  membrane  performance  improvement  is  carried  out 
through  the  electron-beam-induced  pre-irradiation  grafting  tech- 
nique, which successfully grafted the styrene (St) and maleic an- 
hydride (MAn) onto the commercially obtained PVDF [235] . Dur- 
ing the experiment, it was found that the required dose during the 
membrane preparation can be reduced effectively through adding 
the MAn during the preparation process. Compared to Naﬁon 117, 
the obtained membrane possessed higher IEC and ionic conductiv- 
ity with a much lower vanadium-ion permeability. However, the 
performance  study  of  this  membrane  on  battery-level  is  insuﬃ- 
cient as no charge-discharge tests were reported. In comparison to 
this, in another study conducted by Luo et al. [103] more cell-level 
tests  were  reported.  They  prepared  a  poly(vinylidene  ﬂuoride)- 
graft-poly(styrene  sulfonic  acid)  (PVDF-g-PSSA)  membrane  utiliz- 
ing a solution grafting method. It was found that, this PVDF-based 
membrane exhibits low vanadium-ion permeability and adequate 
chemical stability, to achieve an excellent capacity retention abil- 
ity with no obvious capacity drop for about 250 cycles as shown 
in  Fig.  8 (b).  Moreover,  the  battery  using  PVDF-g-PSSA  presented 
higher coulombic eﬃciency of ~75-90% at 10-60 mA cm −2 and en- 
ergy eﬃciency of 75.8% at 30 mA cm −2 than the ones with Naﬁon 
117. 

However, it should be noted that, while the above mentioned 
studies  have  proven  grafting  as  a  promising  method  for  mem- 
brane performance improvement, the radiation techniques such as 
UV  and  plasma  always  require  speciﬁc  reactors,  which  demands 
high  capital  and  energy  costs  [59] .  Moreover,  in  order  to  fur- 
ther improve the membrane and system performance, the graft- 
ing yields, as a crucial factor, requires careful adjustment during 
membrane fabrication. This is because while high grafting yields 
(GY)  can  lead  to  high  IEC  and  membrane  conductivity,  it  could 
also  result  in  polymer  degradation  and  further  reduces  the  bat- 
tery  life-time  [54] .  Hence,  for  the  PVDF-based  membranes,  fur- 
ther  studies  to  carefully  adjust  the  grafting  yields  and  material 
compositions  are  still  needed  before  it  can  truly  achieve  a  bet- 
ter trade-off between membrane conductivity and vanadium ions 
permeability. 

13 

X. Shi, O.C. Esan, X. Huo et al. 

Progress in Energy and Combustion Science 85 (2021) 100926 

Fig. 8.  (a) Cycle performance of a PES-based membrane at 140 mA cm −2 
PSSA-22 membrane at 60 mA cm −2 

[103] . Reproduced with permission. Copyright 2005, American Chemical Society. 

[232] . Reproduced with permission. Copyright 2017, Elsevier. (b) Cycle performance of PVDF-g- 

5.1.3.7. Sulfonated  poly(phthalazinone  ether  ketone)  (SPPEK)-based. 
Sulfonated poly(phthalazinone ether ketone) (SPPEK) is a polymer 
considered to possess the level of chemical, mechanical and ther- 
mal stabilities required in a membrane. Attributed to the rigid un- 
symmetrical phthanlazinone moiety contained in its backbone, the 
polymer has a high glass transition temperature and a low swelling 
ratio [238] . With these compelling properties, the SPPEK has been 
successfully applied for fabrication of membranes used in VRFBs. 
However,  similar  to  other  sulfonated  aromatic  polymers  such  as 
SPEEK, the performance of the pristine SPPEK membrane with high 
DS is unsatisfactory, therefore various modiﬁcation methods have 
been applied for performance enhancement as well as further ap- 
plications. Most of these prepared membranes with their respec- 
tive performance are summarized in Table S10 [141,237,238] . 

In  order  to  improve  the  proton  conductivity  of  SPPEK-based 
membrane, Wang et al. [237] applied hydrothermal method to fab- 
ricate a SPPEK/WO 
3 hybrid membrane. The introduction of the hy- 
drated WO 
3 ﬁllers successfully improved the water uptake of the 
membrane, which further improved the proton conduction chan- 
nels  and  resulted  in  an  enhanced  membrane  proton  conductiv- 
ity  and  a  slightly  higher  energy  eﬃciency  of  78.6%  when  com- 
pared with Naﬁon 117 at a current density of 50 mA cm −2 . How- 
ever,  inﬂuenced  by  the  increased  proton  conductivity  of  mem- 
brane,  its  vanadium  ions  permeability  also  increased  which  fur- 
ther lead to a larger self-discharge rate compared with the pris- 
tine  SPPEK  membrane.  Other  than  introducing  inorganic  mate- 
rials,  a  better  performance  of  the  SPPEK-based  membranes  was 
achieved  by  a  membrane  fabricated  using  a  series  of  sulfonated 
poly(phthalazinone ether ketone)s containing pendant phenyl moi- 
eties (SPPEK-Ps) [141] . The sulfonic functional groups on the side 
chain of the SPEEK-Ps are considered to improve the proton con- 
ductivity of the membrane, while its mechanical strength was also 
observed  to  be  relatively  stable  even  after  the  membrane  was 
treated  with  1.5  M  VO 2 +  and  3  M  H 
4  solution  for  60  days. 
The  VRFBs  assembled  with  this  membrane  achieved  a  compara- 
ble performance with Naﬁon 115 with an energy eﬃciency of 83% 
at  60  mA  cm −2 ,  as  shown  in  Fig.  9 (a).  In  summary,  the  SPPEK- 
based membranes provide the battery with a lot of improved per- 
formance,  even  though  their  capacity  retention  ability  and  rate 
performance still require further enhancement in the future. The 
SPPEK could be a promising candidate for real application in the 
future after further modiﬁcation. 

2 SO 

ether  ketone  sulfone)s  [251] ,  poly(propene)  [252,253] ,  and  oth- 
ers [120,254–263] have also been used in membrane preparation. 
Here, the performance of these membrane materials for applica- 
tion in VRFBs are discussed. 

In  one  of  these  studies,  a  PAEK-based  membrane  with  long 
aliphatic pendant sulfonated groups was prepared towards obtain- 
ing  a  membrane  suitable  for  application  in  VRFBs  [242] .  It  was 
found that the long aliphatic side chains can protect the membrane 
from vanadium ions, which not only ensure a low vanadium-ions 
permeability, but also enhance the chemical stability of the mem- 
brane. Such design hence allows the composite membrane with a 
stable performance for  100 cycles  achieving a capacity  retention 
rate of ~55%. In another work, a membrane with better chemical 
stability was demonstrated using a synthesized poly(p-phenylene)- 
based copolymers with controlled molecular weights [246] . It was 
found that, due to the rigid polymer structure, this obtained mem- 
brane not only achieved a stable and high eﬃciency for over 100 
cycles at 50 mA cm −2 ,but further achieves a capacity retention rate 
of 43% after 10 0 0 cycles as shown in Fig. 9 (b). 

Other  than  these  materials  mentioned  above,  the  importance 
of  DS on  the  membrane performance has  again been proven by 
another material [87,247] . A series of membranes using crosslink- 
able sulfonated poly (diallyl-bisphenol ether ether ketone) mem- 
branes with various DS were prepared, which were later employed 
and  tested  in  VRFBs  [247] .  It  was  found  that  the  ionic  conduc- 
tivity  of  the  membrane  is  greatly  inﬂuenced  by  the  DS,  while 
the vanadium-ion permeability is affected by both the membrane 
thickness  and  DS.  Compared  to  Naﬁon  115,  the  obtained  mem- 
brane presented a much lower vanadium-ion permeability with a 
higher coulombic eﬃciency of 98% at 50 mA cm −2  and a lower 
self-discharge rate. In addition, the membrane also achieved a sta- 
ble performance for 900 hours. 

In summary, many different materials have been employed for 
the purpose of preparing cation-exchange membranes for ﬂow bat- 
teries. However, there are still no suitable cation-exchange mem- 
brane  with  excellent  battery  performance  and  facile  production 
method  that  can  completely  replace  or  compete  with  the  com- 
mercial Naﬁon membranes. Therefore, more efforts are still needed 
towards the development of suitable cation-exchange membranes 
other than the Naﬁon membranes. 

5.2. Anion-exchange membranes 

5.1.3.8. Other polymers-based.  Other than the materials mentioned 
above,  many  other  materials  including  the  poly(aryl  ether  ke- 
tone)  (PAEK)  [242–244] ,  sulfonated  poly  (arylene  ether)  [245] , 
poly(p-phenylene)  [246] ,  sulfonated  poly  (diallyl-bisphenol  ether 
ether  ketone)  [247] ,  polysulfone  (PSF)  [248–250] ,  poly(ﬂuorenyl 

Anion-exchange  membrane  is  another  type  of  polymer  elec- 
trolyte  membrane  that  have  received  considerable  attentions  for 
application  in  ﬂow  batteries  due  to  the  beneﬁcial  ion  selectiv- 
ity  of  the  membrane  [264] .  Unlike  the  cation-exchange  mem- 
branes, anion-exchange membranes are made up of ﬁxed cationic 

14 

X. Shi, O.C. Esan, X. Huo et al. 

Progress in Energy and Combustion Science 85 (2021) 100926 

Fig. 9.  (a) Coulombic, voltage, and energy eﬃciencies of SPPEK-P-90 at 60 mA cm −2 
for 100 cycles [141] . Reproduced with permission. Copyright 2017, Elsevier. (b) Capacity 
retention ability of sPBPSP-8 membrane after 10 0 0 cycles (inset: catholyte and anolyte volume comparison after 10 0 0 cycles) [246] . Reproduced with permission. Copyright 
2017, The Royal Society of Chemistry. 

groups on the polymer backbone to effectively restrict the trans- 
port of vanadium ions which in turn leads to improved coulom- 
bic  eﬃciency  of  battery  system,  as  shown  in  Fig.  4 (b).  As  a  re- 
sult of this, the anion-exchange membranes have been employed 
in  a  number  of  investigations  and  studies  in  VRFBs.  However, 
the wide application of anion-exchange membranes in ﬂow bat- 
tery  systems  is  hindered  by  poor  ionic  conductivity  and  chem- 
ical  stability.  A  lot  of  research  efforts  have  been  put  into  the 
development  of  anion-exchange  membranes  for  ﬂow  batteries 
through  the  development  and  investigations  of  various  materi- 
als such as polysulfone (PSF), [86,126,264–272] poly(phthalazinone 
ether ketone) (PPEK), [95] poly(phthalazinone ether ketone ketone) 
(PPEKK), [273,274] poly(aryl ether ketone) (PAEK), [275–278] PES, 
[279,280] poly(ﬂuorenyl ether), [281] PBI, [282,283] polyvinyl chlo- 
ride,  [96]  poly(phenylene),  [284]  PE,  [285]  poly(phenyl  sulfone), 
[92]  poly(arylene  ether  sulfone)  (PAES),  [286]  and  many  others 
[60,83,101,105,287–301] . In the following sections, we discussed in 
detail some of the prominent materials for anion-exchange mem- 
branes that have achieved superior battery performance. 

5.2.1. Polysulfone (PSF)-based 

As discussed earlier, polysulfone (PSF) is a polymer well known 
for its mechanical, thermal and chemical stabilities suitable for the 
preparation of membranes. It has therefore also been used to pre- 
pare some anion-exchange membranes [86,126,264–272] for VRFBs. 
Some of these PSF-based anion-exchange membranes recently re- 
ported are summarized in Table S11 [86,269–272] . Among these 
previously  reported  studies,  two  of  them  where  extremely  high 
coulombic eﬃciency was achieved due to superior blocking effects 
towards vanadium ions are discussed below. 

In one of these studies, the cross-linking strategy was employed 
during  the  membrane  preparation,  which  is  regarded  as  one  of 
the common modiﬁcation methods to create reinforced structure 
which  offers  high  mechanical  stability.  This  fabricated  PSF/PVDF 
membrane  was  crosslinked  via  the  cation-  and  dication-forming 
reactions, which was then proven to possess well-balanced prop- 
erties [265] . The membrane was further found to achieve a much 
lower self-discharge rate, compared to the Naﬁon membranes, with 
a stable coulombic eﬃciency of 99% for more than 900 cycles as 
shown  in  Fig.  10 (a),  demonstrating  its  compelling  performance. 
In another study, PVDF was added into quaternized PSF, as pre- 
sented  in  Fig.  10 (b)  [86] .  It  was  observed  that  due  to  the  Don- 
nan exclusion effect between the ﬁxed anion-exchange groups and 
vanadium ions, the vanadium ions are effectively blocked by the 
composite  membrane. Furthermore,  the  swelling behavior of  the 

membrane was also greatly suppressed due to the crystallization 
of PVDF. Consequently, this PSF-based anion-exchange membrane 
achieved a coulombic eﬃciency of ~100%. However, it is worth to 
note that, while the PSF-based membranes show superior perfor- 
mance and great potential for future applications, their ionic con- 
ductivity are not as good as the commercial Naﬁon membranes. 
Therefore, studies to address this particular limitation of PSF-based 
anion-exchange membranes, while also maintaining their battery 
performance especially under high operating current densities are 
much required. 

5.2.2. Poly(aryl ether ketone) (PAEK)-based 

Poly(aryl ether ketone) (PAEK) is another kind of polymer that 
has  been  used  for  anion-exchange  membrane  development  and 
has been studied and reported for their application in VRFBs, as 
summarized  in  Table  S12  [275–278] .  Among  all  of  these  stud- 
ies,  the  introduction  of  long  aliphatic  imidazolium  groups  onto 
PAEK for anion-exchange membrane preparation was demonstrated 
to achieve an improved battery performance and capacity reten- 
tion  ability  [278] .  The  attached  positively  charged  imidazolium 
groups,  with  their  chemical  stability,  were  majorly  employed  to 
provide the membrane with improved oxidative stability and re- 
duced vanadium ions permeability. The resulting membrane thus 
presented  a  decrease  in  energy  eﬃciency  from  ~87  to  78%  as 
the operating current density increases from 40 to 100 mA cm −2 , 
which are much higher than the performance of Naﬁon 117. Fur- 
thermore, the battery using this PAEK-based membrane showed a 
capacity retention ability of ~84% after 100 cycles, justifying the 
stability of this polymer and its promising potentials for membrane 
preparation suitable for more applications beyond the VRFBs. How- 
ever,  similar  to  most  of  the  anion-exchange  membranes,  one  of 
the major problems of the PAEK-based anion-exchange membrane 
is its poor conductivity, which results in limited voltage eﬃciency 
thereby restraining the energy eﬃciency of the battery especially 
at high operating current densities. Hence, further studies to im- 
prove the conductivity of the PAEK-based membranes while effec- 
tively blocking vanadium-ions therefore remains one of the major 
research directions in the future. 

5.2.3. Other polymers-based 

Other than PSF and PAEK, many other materials have also been 
used for anion-exchange membranes preparation [83,279,281,286] . 
Some  of  these  materials  and  their  performance  when  used  in 
VRFBs are discussed in this section. 

15 

X. Shi, O.C. Esan, X. Huo et al. 

Progress in Energy and Combustion Science 85 (2021) 100926 

Fig. 10.  (a) Eﬃciencies of the sIPN anion-exchange membrane (DCD = 4%) [265] . Reproduced with permission. Copyright 2013, John Wiley & Sons. (b) Preparation procedures 
and working mechanisms of a PSF-based membrane [86] . Reproduced with permission. Copyright 2017, Elsevier. 

Fumasep FAP series from Fumatech GmbH is one of the most 
widely employed commercial AEMs in ﬂow batteries. A number of 
research works have therefore examined the performance of these 
types of membrane in the operations of VRFBs [101,106,302,303] . 
In comparison to Naﬁon 112 (CE: 93%, VE: 87% and EE: 81%), FAP- 
450 has been reported to achieve higher CE (98%), lower VE (84%), 
and a comparable EE (82%) when operated at 40 mA cm −2 [303] . 
Such performance therefore indicates that the commercial FAP-450 
AEM is able to effectively suppress the crossover of vanadium ions 
while it allows an easy transport of anions. However, in order to 
further minimize the vanadium ions permeability of this commer- 
cial AEM, the sol-gel synthesis method has been applied to mod- 
ify a FAP membrane using silica nanoparticles. The prepared silica 
nanocomposite membrane was demonstrated to further hinder the 
permeation of vanadium ions, which in turn leads to a longer self- 
discharge duration. As a result, the membrane further achieved a 
9% higher CE with a 5% higher EE compared to the pristine FAP 
membrane [101] . However, this FAP membrane even after modiﬁ- 
cation is still found to present lower VE compared to the Naﬁon 
series especially at high operating current density as a result of 
its limited ionic conductivity. This therefore restricts the operating 
current density range of FAP membranes. 

Other than the commercial FAP membranes, imidazolium-based 
structures, due to their high ionic conductivity and chemical stabil- 
ity, has been introduced into PAES for membrane preparation for 
performance  improvement  [286] .  The  obtained  membranes  were 
assembled into VRFBs and the test results showed that, compared 
to Naﬁon 117, the fabricated membranes achieved a slight lower 
voltage  eﬃciency  of  75.6%  with  a  much  higher  coulombic  eﬃ- 
ciency  of  96.1%  at  120  mA  cm −2 ,  demonstrating  the  addition  of 
imidazolium-based  structures  as  a  potential  strategy  to  achieve 
better conductivity for the anion-exchange membranes. 

Other  than  the  relatively  low  voltage  eﬃciency  as  a  result 
of  the  low  membrane  ionic  conductivity,  poor  chemical  stabil- 
ity is another lingering issue that hinders the real application of 
anion-exchange membranes. In order to improve the chemical sta- 
bility  of  anion-exchange  membranes,  Zeng  et  al.  [83]  therefore 
prepared a pyridinium-functionalized cross-linked anion-exchange 
membrane  with  chemical  inertness  backbone.  Due  to  the  inter- 
nal cross-linking networks of the membrane and the Donnan ex- 
clusion  effect,  the  permeation  of  VO 2 +  ions  through  the  mem- 
brane is greatly hampered, while its chemical stability is greatly 
improved. The membrane further presented an improved balance 
between the ionic conductivity and vanadium-ion permeability to 
attain a coulombic eﬃciency of ~98-99% and voltage eﬃciency of 
~92-77.5%  at  100-250  mA  cm −2 .  Furthermore,  it  reveals  a  cycle 
stability of operating for 537 cycles at 200 mA cm −2  with a ca- 
pacity decay rate of 0.037% per cycle, as shown in Fig. 11 (a). An- 
other example demonstrating an anion-exchange membrane with 

extremely superior chemical stability was achieved by a PES-PVP 
blend  anion-exchange  membrane  [279] .  The  combination  of  PVP 
and  PES  successfully  retains  the  advantages  of  each  material  to 
provide  the  membrane  with  mechanical  stability,  hydrophilicity, 
and low vanadium-ion permeability. The battery assembled with 
the obtained PES-PVP membrane achieved a coulombic eﬃciency 
of 99% at a rate of 50 C and operated for 26,0 0 0 cycles thereby 
validating its excellent stability as shown in Fig. 11 (b). 

In  summary,  the  anion-exchange  membranes  have  received  a 
number of investigations and studies in the last decade to show- 
case their applications and performance improvement in ﬂow bat- 
tery technology. However, for the anion-exchange membranes to 
be widely applied, further  experimental studies  are still needed. 
Not  only  the  ionic  conductivity  and  chemical  stability  of  anion- 
exchange membrane need further improvement, but also the fab- 
rication methods of the membrane need to be addressed. 

5.3. Amphoteric-ion exchange membranes 

To date, several materials and fabrication methods have been 
developed  to  enhance  the  application  of  cation-exchange  and 
anion-exchange  membranes  in  ﬂow  battery  systems.  However, 
some  lingering  deﬁciencies  of  these  membranes  have  also  been 
pointed  out.  For  instance,  the  cation-exchange  membranes  gen- 
erally  suffer  from  high  vanadium-ion  permeability,  while  the 
anion-exchange  membranes  are  of  low  ionic  conductivity.  Thus, 
in  order  to  achieve  a  membrane  that  combines  the  advanta- 
geous  properties  of  these  two  membranes  -  high  ionic  conduc- 
tivity  and  restricted  transport  of  vanadium  ions,  the  idea  of  at- 
taching both anionic and cationic functional groups onto a mem- 
brane  backbone  has  been  proposed  and  named  the  amphoteric- 
ion  exchange  membrane.  The  amphoteric-ion  exchange  mem- 
brane,  shown  in  Fig.  4  (c),  therefore  combines  the  advantages 
of cation and anion-exchange membranes while minimizing their 
respective  drawbacks.  Some  of  the  various  materials  that  have 
been  utilized  in  the  preparation  of  amphoteric-ion  exchange 
membranes  for  VRFBs  include  PVDF,  [304–307]  poly(ethylene- 
co-tetraﬂuoroethylene)  (ETFE),  [308,309]  SPEEK,  [310–312]  PE, 
[313] and other materials [127,314–318] . 

5.3.1. Poly(vinylidene ﬂuoride) (PVDF)-based 

Poly(vinylidene  ﬂuoride)  (PVDF),  as  discussed  earlier,  is  a 
widely used polymer for membrane preparation. It has also been 
reported  for  the  preparation  of  amphoteric-ion  exchange  mem- 
branes  [305–307] .  The  performance  and  properties  of  promi- 
nent  PVDF-based  amphoteric-ion  exchange  membranes  recently 
reported are summarized in Table S13 [304–307] while some of 
these materials that have seemingly contributed to the improve- 
ment of battery performances are discussed in this section. 

16 

X. Shi, O.C. Esan, X. Huo et al. 

Progress in Energy and Combustion Science 85 (2021) 100926 

Fig. 11.  (a) Discharge capacity of the BrPPO/Py-56 and Naﬁon 212 at 200 mA cm −2 
PES–PVP anion-exchange membrane [279] . Reproduced with permission. Copyright 2012, Elsevier. 

[83] . Reproduced with permission. Copyright 2016, Elsevier. (b) Cycle stability of the 

Fig. 12.  (a) Open circuit voltage of the amphoteric-ion exchange membrane (A, DOG = 42.7%) and Naﬁon 117 (B) membrane [307] . Reproduced with permission. Copyright 
2013, John Wiley & Sons. (b) Schematic of the radiation grafting technique and solution phase-inversion method for membrane preparation [305] . Reproduced with permis- 
sion. Copyright 2012, Elsevier. 

In an attempt to provide the PVDF-based membranes with low 
vanadium ions permeability, St and dimethylaminoethyl methacry- 
late  were  grafted  onto  PVDF  ﬁlm  using  the  γ -irradiation  tech- 
nique for amphoteric-ion exchange membrane preparation [304] . 
The  obtained  amphoteric-ion  exchange  membrane  was  found  to 
maintain  the  battery  voltage  over  1.2  V  for  68  hours  prov- 
ing  its  low  vanadium-ion  permeability,  which  was  attributed  to 
the  Donnan  exclusion  effect  between  the  cation  groups  and  the 
vanadium  ions.  Elsewhere,  sodium  styrene  sulfonate  (SSS)  and 
N,N-dimethylaminoethyl methacrylate have also been successfully 
grafted into the PVDF ﬁlm using this technique, followed by pro- 
tonation  process  to  obtain  an  amphoteric-ion  exchange  mem- 
brane [307] . It was found that the increasing composition of N,N- 
dimethylaminoethyl  methacrylate  can  reduce  vanadium-ion  per- 
meability of the membrane, which in turn enables the prepared 
membrane  to  achieve  a  low  self-discharge  rate  and  allows  the 
VRFB to be maintained at an OCV higher than 1.4 V for 85 hours 
as  shown  in  ( Fig.  12 (a)).  However,  while  the γ -irradiation  tech- 
nique can introduce functional groups into the membrane, it can 
also potentially result in their non-uniform distribution. Hence, to 
allow a more uniform distribution of ion-exchange groups, the ra- 
diation  grafting  technique  and  solution  phase  inversion  method 
has been combined for membrane preparation ( Fig. 12 (b)) [305] . 
During the preparation, the PVDF powder was ﬁrstly grafted with 
St and dimethylaminoethyl methacrylate and then fabricated into 
a  membrane  through  the  solution  phase  inversion  method.  This 
membrane, after sulfonation and protonation treatment, becomes 

the ﬁnal amphoteric-ion exchange membrane needed. It was found 
that,  the  membrane  prepared  with  the  combination  of  radiation 
grafting technique and solution phase inversion method resulted in 
a uniform grafting throughout the membrane structure. This there- 
fore provides the membrane with a higher conductivity compared 
to the amphoteric-ion exchange membranes prepared through per- 
forming grafting directly on the PVDF ﬁlm. However, this also in- 
creases the vanadium ions permeability of the membrane. In sum- 
mary, the PVDF has been proven to be a polymer with great po- 
tential for the preparation of amphoteric-ion exchange membrane, 
while its modiﬁcation especially through grafting technique needs 
further attentions to ensure uniformity of ion-exchange group dis- 
tribution for improved battery performance. 

5.3.2. Other polymers-based 

Other than the aforementioned materials, other materials such 
as polysufone (PS) [316] , SPEEK [310,311] , and PPEK [314,315] have 
also  been  used  for  the  preparation  of  amphoteric-ion  exchange 
membrane. One of these studies examined the effects of GY dur- 
ing the preparation process, which is an important factor that de- 
termines the membrane performance [308] . The radiation-induced 
grafting technique was employed during the membrane prepara- 
tion  process  while  both  anionic  and  cationic  groups  were  suc- 
cessfully introduced into the poly(ethylene-co-tetraﬂuoroethylene) 
(ETFE) ﬁlm. Through controlling the GY during the preparation pro- 
cess, vanadium-ion permeability and ionic conductivity of the fab- 
ricated  membrane  can  be  easily  adjusted.  The  obtained  optimal 

17 

X. Shi, O.C. Esan, X. Huo et al. 

Progress in Energy and Combustion Science 85 (2021) 100926
