Repository: Sithcighce/IgnisBenchmark

# 智能题库生成与评估系统

一个基于大模型的自动化题库生成系统，采用**双重资产积累**机制构建高质量题库。

## 核心特性

### 🎯 双重资产积累 (Dual Asset Accumulation)

系统采用创新的双数据库架构，实现题库资产的双向积累：

- **📚 错题库 (Benchmark Bank)**: 收集目标模型（如Qwen-8B）**答错**的题目，形成专门的挑战性benchmark
  - 文件: `data/benchmark_bank.jsonl`
  - 用途: 评估模型弱点、训练数据增强、能力边界测试
  - 包含: 题目数据 + 错误答案 + 判题结果

- **✅ 验证集 (Validation Set)**: 收集目标模型**答对**的题目，形成可靠的验证数据集
  - 文件: `data/validation_set.jsonl`
  - 用途: 模型性能验证、质量控制、Few-shot示例池
  - 包含: 高质量题目及标准答案

### � 自动化工作流

```
生成题目 (Gemini 2.5 Pro) 
    ↓
解答题目 (本地 Qwen-8B via LM Studio)
    ↓
智能判题 (Gemini 2.5 Flash)
    ↓
    ├─→ [答错] → 错题库 (含错误答案分析)
    └─→ [答对] → 验证集 (可用作Few-shot)
```

File: question_reverse/Polymers-for-advanced-lithium-ion-batteries--State-of_2020_Progress-in-Energ/Polymers-for-advanced-lithium-ion-batteries--State-of_2020_Progress-in-Energ.txt (part 2 of 7)
Progress in Energy and Combustion Science 79 (2020) 100846 
Overall, PVDF, cellulose and PEDOT:PSS are the most commonly 
used polymer binders in the areas of traditional, natural and con- 
ductive binders, respectively. Independently of the polymer binder 
used, its function results essential in the development of suitable 
electrodes towards high battery performance. The development of 
a universal binder based on natural polymers that can be used in 
small amounts and possess excellent properties such as high ad- 
hesion to current collector would be needed in the coming years. 
Moreover,  such  binder  must  also  present  a  combination  of  high 
thermal, mechanical and electrical properties with a wide electro- 
chemical window up to 6.0 V that can disable the SEI formation 
and improve Li + transference. 

3. Polymers for battery separators and solid electrolytes 

Conventional rechargeable LIBs are typically composed by solid 
electrodes and a liquid solution which impregnates a solid mem- 
brane known as separator [218] . In LIBs, electrolytes  are lithium 
salts dissolved in a mixture of one or more solvents and are re- 
sponsible for the Li +  ion diffusion between both electrodes. The 
separator  acts  as  an  interlayer  to  physically  isolate  the  positive 
and negative electrodes to prevent electrical contact between an- 
ode and cathode at the same time that allows an eﬃcient ionic 
diffusion between electrodes. Consequently, separators should be 
electronic insulators and must display high ionic conductivity ei- 
ther by intrinsic ionic conduction or by soaking an electrolyte. Sep- 

10 

C.M. Costa, E. Lizundia and S. Lanceros-Méndez / Progress in Energy and Combustion Science 79 (2020) 100846 

Table 3 
Conductive polymers most commonly used as polymer binders in battery electrodes. 

Name of binder 

Solvent 

Main properties 

Most used Active Material 

Ref 

P3HT/PEO 

Water 

PANI 

PEDOT 

PEDOT:PSS 

hydrochloric acid 

—- 

—

- mechanical ﬂexibility, 
- suitable electronic properties 
- simple synthesis, 
- high environmentally stability, 
- tailorable conductivity by doping, 
- high electrical conductivity, 
- good thermal and 
- chemical stability 
- high electronic conductivity, 
- high solubility 

Cathode 

V 2 O 5 

LiFePO 4 

LiCoO 2 

LiFePO 4 
Li 4 DTT 

(PF-COONa) 

tetrahydrofuran (THF) 

PPy 

N,N-dimethylformamide (DMF) 

- good adhesive properties, 
- high electrolyte uptake, 
- electric conductivity 
- high conductivity 

Anode 

Sulfur 

Si 
Graphene 
oxide 

Si 

CNF 

[200] 

[196] 
[208] 

[198] 
[209] 

[201] 
[210] 
[211] 
[212] 
[213] 

[199] 

[197] 

Fig. 9.  Schematic representation of conductive electrodes based on the PEDOT:PSS binder produced by inkjet-printing technique. Reproduced with permission [211] . Copy- 
right 2017, Elsevier. 

arators should ideally be highly resistant to the electrochemical in- 
teraction from electrodes and electrolyte and protect against short 
circuit, thermal runaway and overcharge [219] . 

Although classiﬁed as an inactive cell component, the separa- 
tor is a critical component in LIBs as its properties affect the cell 
performance  (energy-density,  power-density),  cycle-life  and  most 
importantly, its safety, especially considering the burnings and ex- 
plosions of consumer electronics powered by LIBs that happened, 
for example, in 2016 [ 218 , 220 ]. Different factors need to be taken 
into account when selecting a separator for speciﬁc LIB applica- 
tions. These factors have been classiﬁed into structural properties, 
physical/chemical properties, functional properties (which are de- 
termined by the structure and physico-chemical character) and ad- 
ditional desirable properties, as represented in Fig. 10 . 

Structural properties: 

(cid:2) Thickness: Current desirable thicknesses are around 20–25 μm 
[221] .  The  thicker  the  membrane,  the  better  stability  against 
puncture, which also implies a higher Li + diffusion resistance. 
High performance cells use 16 μm thick separators to obtain 
high volumetric energy density. Separators should be uniform 
to support many charging cycles and provide homogeneous Li + 
transfer which delays dendrite formation. 

(cid:2) Porosity: pores should be small enough to avoid dendrite pene- 
tration through the separator ( < 1 μm) but large enough to al- 
low Li + ion diffusion (several nanometers). A non-uniform pore 
size  results  in  non-uniform  current  densities,  which  in  turn 
yield low-performance and faster dendrite growth. Porosity val- 
ues in the range of 40–60% are usually required to allow eﬃ- 

cient and fast ion diffusion. An excessive porosity may hinder 
the ability of the separator to shut-down [222] . 

(cid:2) Tortuosity: it describes the average pore conductivity of the sep- 
arator and should present an intermediate value to allow low 
resistance to ion diffusion but high enough to avoid dendrite 
growth. 

(cid:2) Structural stability: the structure should be kept after electrolyte 

soaking (shrinkage, wrinkle, swell). 

Physical/chemical properties: 

(cid:2) Electrolyte wettability / absorption: s eparators should be rapidly 
swollen when soaked with electrolyte and they should retain 
the absorbed electrolyte under operating conditions [223] . 
(cid:2) Mechanical properties: soft separators are not stable against den- 
drite  growth;  a  high  puncture  stress  is  required  to  avoid  in- 
ternal short-circuit by dendrite growth and penetration. On the 
contrary, too rigid separators may complicate the assembly pro- 
cess (especially in ﬂexible batteries). 

(cid:2) Thermal stability:  the separator should be stable against ther- 
mal  shrinkage  ( <  5%  after  60  min  at  90  °C)  [10] .  It  must 
also  keep  its  integrity  after  shutdown  to  avoid  direct  con- 
tact  between  electrodes.  Separators  with  stable  mechani- 
cal  properties  at  high  temperatures  provide  a  larger  safety 
margin. 

(cid:2) Chemical stability: Inert to strong reducing and oxidizing condi- 
tions (on the negative and positive electrode sides respectively) 
under long-term cycling at high temperatures. They should be 
able to withstand electrolyte degradation, electrode reactants or 
impurities [223] . 

C.M. Costa, E. Lizundia and S. Lanceros-Méndez / Progress in Energy and Combustion Science 79 (2020) 100846 

11 

Fig. 10.  General requirements for LIB separators. 

Functional properties: 

(cid:2) Ionic conductivity: it should be high to allow an eﬃcient Li + dif- 
fusion. The ionic resistivity of an electrolyte wetting a separator 
is much higher than the resistivity of the free electrolyte. Mac- 
Mullin number accounts for the change in separator/electrolyte 
ionic resistivity in comparison with that of the electrolyte, and 
needs to be kept under a value of 8 [222] . 

(cid:2) Electrical resistivity: the separator should be electrically insula- 
tor to maintain electrical isolation between the cathode and an- 
ode and avoid short-circuit between electrodes. In practice, the 
electrical resistivity of commercial separators is 10 12 –10 14 (cid:6)• m. 
(cid:2) Air permeability: high permeability values ensure a good sepa- 
rator performance. It can be quantiﬁed by the Gurley number 
as it accounts for the time that a speciﬁc amount of air needs 
to pass across a speciﬁc area of separator under a speciﬁc pres- 
sure. The Gurley number is inversely proportional to the ionic 
resistance of a given separator morphology [222] . 

(cid:2) Puncture  stress:  It  accounts  for  the  maximum  load  that  must 
be applied to a needle to puncture a given separator. A high 
puncture  strength  ( >  300  g  for  25  μm  separators)  ensures 
that both electrodes are kept electrically isolated during cell- 
assembly (either spiral winding or stacked-plate process) and 
protects against dendritic penetration [224] . 

(cid:2) Auto-shutdown  ability:  Auto-shutdown  is  an  essential  mecha- 
nism  for  preventing  thermal  runaway.  The  protection  against 
short-circuit is induced by the controlled collapse of the ion- 
ically  conducting  porous  membrane  due  to  the  partial  melt- 
ing of the separator to yield an ionically insulating non-porous 
protecting layer between both electrodes (a 10 0 0-fold increase 
in impedance is required) [20] . As a consequence, the electro- 
chemical  activity  in  the  cell  is  stopped,  shutting  the  battery 
down. 

Additional  desirable  properties  that  need  to  be  taken  into 
account  when  designing  separators  for  LIBs  are  safety,  cost- 
effectiveness  and  sustainability.  Together  with  the  above- 
mentioned  dendrite  growth  resistance  and  dimensional  stability 
at  high  temperatures,  separators  should  present  ﬂame-retarding 
properties to avoid explosion events. Thermally-conductive mem- 
branes  may  help  to  reduce  the  temperature  increase  under 
operation  conditions  as  they  facilitate  heat  dissipation,  reducing 

explosion  risks.  As  the  cost  of  the  separators  can  reach  20%  of 
the total cost of a high-power LIB, designing novel materials and 
technologies  for  separators  becomes  of  key  relevance  towards 
industrial  applications.  Separators  based  on  renewable  polymers 
such  as  biomass-based  cellulose  and  its  derivatives  emerge  as 
novel alternatives for traditional fossil-based polymer  separators. 
Separators of high wettability, nanoporous structure, dimensional 
stability  at  temperatures  up  to  180  °C  and  the  often  disjoint 
mechanical ﬂexibility and robustness can be obtained [225–227] . 
Accordingly,  the  fabrication  of  porous  separator  membranes  via 
facile  papermaking  processes  could  pave  the  way  towards  the 
development of future cost-effective and sustainable separators. 

Depending on the application area, the relevance of these crite- 
ria may change, although in most of the cases a compromise be- 
tween all these characteristics (which often are mutually exclusive) 
must be taken. For instance, a thin separator may allow an eas- 
ier Li + transport between electrodes, which would increase battery 
power and capacity on the one side but could lead to poor stability 
against dendrite growth and eventual failure via short-circuit from 
the other. Taking into account, that LIBs are ﬁnding many novel ap- 
plications, there is an increasing demand to upgrade battery safety 
without limiting their cost and performance, which results in a re- 
newed interest in separators from both industry and academia. As 
a result, the market for separators is expected to exceed $ 3 billion 
by 2020 [228] . 

One  of  the  main  differences  between  the  separator  and  the 
polymeric electrolyte is that, contrarily to the separator, which is 
a solid porous membrane, the polymeric electrolyte is deﬁned as a 
polymeric matrix containing lithium salts, ionic liquids or other in- 
organic materials yielding a composite, together with non-aqueous 
solvents (dimethyl carbonate, DMC; diethyl carbonate, DEC; propy- 
lene carbonate, PC or ethylene carbonate, EC) [229] . Polymer elec- 
trolytes can be divided into solid polymer electrolyte (SPE) and gel 
polymer electrolyte (GPE). Table 4 shows the most used polymer 
types for battery separators and polymer electrolytes, highlighting 
their main properties for these applications. 

3.1. Separator/electrolyte and solid electrolytes 

Traditional  LIBs  that  operate  using  liquid  electrolytes  always 
present a latent risk that eventual mechanical stresses and succes- 

12 

C.M. Costa, E. Lizundia and S. Lanceros-Méndez / Progress in Energy and Combustion Science 79 (2020) 100846 

Table 4 
Most commonly used polymers in battery separators and polymer electrolytes in which S represent that is used and N that is not used. 

Polymer 

PE/PP 

PVDF and its 
copolymers 

PAN 

PET 

PI 

PAEK 

PTFE 

PU 

PDA 

PMMA 

Cellulose 

PEO 
Silicones 
Polycarbonates 

Naﬁon 

Separator 

S 

S 

S 

S 

S 

S 

S 

S 

S 

S 

S 

N 
N 
N 

N 

Ref for 
separator 

[230] 

[ 231 , 232 ] 

[235] 

[237] 

[238] 

[239] 

[240] 

[242] 

[243] 

[244] 

[246] 

—- 
—- 
—- 

—- 

Polymer 
electrolytes 

Ref for polymer 
electrolytes 

Main property 

N 

S 

S 

N 

N 

N 

S 

N 

N 

S 

S 

S 
S 
S 

S 

—- 

[ 233 , 234 ] 

[236] 

—- 

—- 

—- 

[241] 

—- 

—- 

[245] 

[247] 

[248] 
[249] 
[177] 

[250] 

- Low cost 
- Easy processability 
- Good mechanical properties 
- Good mechanical properties 
- High chemical resistance 
- High polarity 
- Interaction with lithium ions 
- Good processability 
- Thermal stability 
- Wettability 
- Excellent electronic insulation 
- Good mechanical and thermal properties 
- High thermal stability and mechanical 
properties 
- Chemical resistance 
- Good wettability 
- Excellent thermal oxidative and chemical 
stability 
- Good mechanical properties 
- Chemically inert 
- Excellent thermal and electrochemical stability 
- Low cost 
- Good mechanical properties 
- Excellent wettability 
- Without shrinkage 
- Good adhesion to electrodes 
- Good thermal and electrochemical stability 
- Excellent aﬃnity to electrolytes solutions 
- Good wettability 
- Easy processability 
- High aﬃnity to Li + 
- Good thermal and chemical stability 
- Good dissociation of the lithium salts 
- Good electrochemical stability 
- High ionic conductivity 
- Good thermal and chemical stability 
- Excellent mechanical properties 

ions 

sive charge/discharge cycles can yield to electrolyte leakages, re- 
sulting in serious malfunction. Liquid electrolytes used in commer- 
cial LIBs present ionic conductivities in the order of 10 −3 S cm −1 
and  are  nonaqueous  electrolytes  because  of  the  reactivity  of 
lithium to water. These organic solvent-based electrolytes should 
ensure  a  rapid  Li +  diffusion  across  both  the  electrolyte  and  the 
electrode/electrolyte interface, should not react/degrade under nor- 
mal  operating  conditions,  should  provide  a  stable  electrolyte- 
electrode  interface  during  cycling  [251] .  and  are  composed  by 
6 )  dissolved  in  linear  carbonates  such  as 
Li  salts  (typically  LiPF 
dimethyl carbonate (DMC), diethyl carbonate (DEC) or ethyl methyl 
carbonate (EMC) [252] . 

A  main  strategy  to  develop  novel  safer,  lighter  and  non- 
ﬂammable electrolyte systems and to provide LIBs with improved 
resistance against dendrite formation is the introduction of a me- 
chanically  resistant  solid  electrolyte  sandwiched  between  both 
electrodes, the so-called solid polymer electrolyte. Solid polymer 
electrolytes  are  ionically  conducting  materials  and  have  the  pe- 
culiarity of functioning as both electrolyte and separator. The re- 
placement of conventional liquid electrolytes by solid electrolytes 
also opens the path towards ﬂexible LIBs capable of withstanding 
large mechanical deformations with no leakage and short-circuit 
[253] . Although liquid electrolytes have been the preferred choice 
so far for the development of high-performance LIBs because of the 
lower  ionic  conductivity  of  solid  electrolytes  [254] ,  current  con- 
cerns on battery safety are boosting the development of solid elec- 
trolytes, which can be classiﬁed as: 

• Solid  polymer  electrolytes  (SPEs):  SPEs  are  composed  by 
lithium  salts  dissolvent  in  polymeric  matrices  such  as  PEO, 

PMMA,  PVDF,  PVDF-HFP  or  PAN.  Their  mechanically  ﬂexible 
character  enables  a  plethora  of  designs  for  batteries  at  the 
same time that alleviates drawbacks associated with the vol- 
ume changes of electrodes as a consequence of cycling. SPEs are 
cheap, easy to produce, show low densities of nearly 1.2 g cm −3 
and are compatible with cathode and anode [255] . 

• Gel  polymer  electrolytes  (GPEs):  they  are  obtained  through 
the trapping of Li +  containing solutions such as lithium hex- 
aﬂuorophosphate  (LiPF 
6 )  in  carbonate  solvent  within  a  poly- 
meric gel-type membrane based on PEO, PMMA, PVDF, PVC…
They combine the advantages of liquid and solid polymer elec- 
trolytes, i.e., high ionic conductivity provided by the diffusive 
properties of liquids together with the proper mechanical sta- 
bility arising from the cohesive properties of solids. GPEs would 
not  be  discussed  here  as  they  cannot  be  considered  as  “all- 
solid” electrolytes. For detailed information readers are directed 
to the recent review works [ 256 , 257 ]. 

• Composite polymer electrolytes (CPEs): they are composed by 
SPEs or GPEs reinforced with nanoparticles to improve the ionic 
conductivity, thermal stability and mechanical strength of the 
hosting matrix. These particles could be either micrometer or 
nanometer in size and ceramic, metallic oxide or bio-based. 

3.1.1. Separator types 

Polymeric  separators  for  LIBs  are  composed  by  microporous 
ﬁlms, nonwoven fabrics or electrospun membranes. Celgard® sep- 
arator  is  an  example  of  microporous  polymeric  ( Fig.  11 a  and 
11 b)  ﬁlms  which  can  be  manufactured  through  “wet” or  “dry”
processes.  Wet  fabrication  involves  the  extrusion  of  a  plasti- 

C.M. Costa, E. Lizundia and S. Lanceros-Méndez / Progress in Energy and Combustion Science 79 (2020) 100846 

13 

Fig. 11.  SEM images of polymer separators with different morphologies: a) Surface of the Celgard commercial PP2075 monolayer separator with a porosity of 48%. Re- 
produced with permission [275] ; b) Cross-section of the Celgard 2325 (PP/PE/PP) trilayer separator. Reproduced with permission [222] . Copyright 2004, American Chemical 
Society; c) PVdF-HFP separator obtained via phase inversion method. Reproduced with permission [276] . Copyright 2010, Elsevier and d) a PI electrospun polyimide nonwoven 
separator. Reproduced with permission [277] . Copyright 2013, Elsevier. 

cizer/polymer mixture at elevated temperatures followed by phase 
separation,  biaxial  stretching,  and  extraction  of  the  pore  former 
with  a  volatile  solvent  (elliptical  pores  with  an  overall  porosity 
of 40–50% is obtained). Dry fabrication, on the contrary, is based 
on the extrusion of a thin polymer sheet which is subjected to a 
rapid drawdown where after a thermal treatment below melting 
temperature,  crystalline  regions  are  obtained.  Then,  the  sheet  is 
rapidly stretched to achieve slit-like pores with an overall poros- 
ity of 35–45%. Nonwoven separators are membranes manufactured 
directly  from  ﬁbres  which  can  be  directionally  or  randomly  ar- 
ranged. Despite to their easier fabrication with respect to micro- 
porous membranes, their application has been limited as it is dif- 
ﬁcult to obtain thin, uniform and mechanically stable ﬁlms, which 
is a prerequisite for LIB separators. Separator membranes obtained 
by phase separation ( Fig. 11 c) or electrospinning ( Fig. 11 d) emerge 
as  attractive  candidates  for  high  performance  batteries  as  these 
techniques  provide  materials  with  porosities  up  to  90%  with  in- 
terconnected  structure,  which  when  used  in  LIBs  result  in  im- 
proved  ionic  conductivities  [258] .  Although  it  was  ﬁrst  invented 
in  1934,  the  fabrication  of  one-dimensional  nanoﬁbers  through 
electrospinning  for  separators  has  witness  an  increasing  interest 
during the last years [258] . In spite of the desirable structure of 
nonwoven and electrospun separators, their fabrication process is 
somewhat slow, and their mechanical properties are still relatively 
weak,  making  their  large-scale  commercialization  a  challenging 
task. 

One of the most pursued strategies to improve the performance 
of  separators  is  the  development  of  composite  materials  as  the 
addition of micrometer or nanometer sized ﬁllers into polymeric 
membranes  results  in  improved  mechanical  strength,  wettability 
with organic electrolyte, increased thermal stability and increased 
ionic conductivity of the separator by promoting the migration of 
lithium ions [259–261] . A reinforcing phase may also provide an 
improved resistance against pinhole formation and thus, prevent- 
ing the penetration of Li dendrites and extending the life-cycle of 

2 O 

3  (aluminum oxide) or TiO 

LIBs [262] . Incorporated ﬁllers can be either active or passive, i.e. 
they participate in the conduction process by modifying the ionic 
conductivity  and Li transference number or they do not directly 
take part in the conduction process [263] . SiO 
2  (silicon dioxide), 
Al 
2  (titanium dioxide) are the most 
representative inert ceramic oxides [260] . Their addition into poly- 
mer host matrices results in an increase of the ionic conductivity, 
which is associated to a concomitant decrease of the crystallinity 
of  the  hosting  matrix  and  Lewis  acid-base  type  interactions  be- 
tween inorganic nanoparticles and electrolyte solution [264] . Other 
ﬁllers include ferroelectric ceramics with high dielectric constant 
such  as  barium  titanate  (BaTiO 
3 )  which  increase  the  Li  transfer- 
ence number (and therefore the ionic conductivity) as a result of 
the ﬁller polarization [265] , layered clays such as montmorillonite 
(MMT) which improve electrolyte wettability and thermal stabil- 
ity  [266] ,  carbonaceous  ﬁllers  such  as  graphene,  graphene  oxide 
or  carbon  nanotubes  (their  concentration  should  be  below  per- 
colation threshold to avoid electrical contact between electrodes) 
which serve as mechanical reinforcement and thermal stabiltizers 
[260] , and zeolites such as NaY which possess strong Lewis acid 
centres [267] . 

Obtaining a homogeneous distribution of ﬁllers remains a chal- 
lenging issue. Other approaches such as polymer blending and sur- 
face  functionalization  have  also  been  pursued  so  far  to  upgrade 
the  functional  performance  of  separators,  which  include  the  use 
of a binder such as PVDF-HFP, although it usually brings undesired 
thickness increases and pore block up, decreasing the energy den- 
sity of the battery. To overcome these drawbacks, a thin layer of 
inorganic phase could be coated in a controlled fashion onto or- 
ganic supports by methods such as atomic layer deposition (ALD) 
[137] , magnetron sputtering deposition (MSD) [268] , or Direct Cur- 
rent (DC) sputtering [269] . With the goal of simplifying the list, 
in this section the most used LIB separators will be listed, which 
are  classiﬁed  according  to  the  hosting  matrix  regardless  of  they 
consisting on a single polymer, nonwoven membranes, electrospun 

14 

C.M. Costa, E. Lizundia and S. Lanceros-Méndez / Progress in Energy and Combustion Science 79 (2020) 100846 

membranes, membranes with external surface modiﬁcation, com- 
posites membranes and polymer blends [229] . 

Polyoleﬁns: Based on their high mechanical strength, fair chem- 
ical and electrochemical stability and cost effectiveness, polyoleﬁns 
such  as  polyethylene  (PE)  and  polypropylene  (PP)  are  currently 
the  most  widely  used  materials  for  LIB  separators  [270] .  Com- 
mercial polyoleﬁn monolayer separators with a pore sizes in the 
0.03 −0.5  μm  range  and  a  porosity  of  30 −50%  have  been  used 
in  LIBs  so  far;  where  high  pore  volumes  and  large  pore  diame- 
ters support improving the ionic conductivity of polyoleﬁn sepa- 
rators after being soaked with the electrolyte, increasing capacities 
at high C-rates [271] . On the contrary, low porosity and small pore 
sized membranes are more eﬃcient in order to prevent internal 
shorts between electrodes [272] . As depicted in Fig. 11 a, monolayer 
separators have been proven eﬃcient for low-voltage LIBs, where 
PE separators are preferred as they show improved cyclic stability 
in comparison with PP separators due to their lower HOMO energy 
[273] . Microporous multilayer membranes composed by PP and PE, 
either as PE–PP bilayer or as PP–PE–PP trilayer, have been devel- 
oped by separator manufacturers as thermal shutdown strategy. In 
these trilayer systems ( Fig. 11 b) a temperature increase produces 
the partial melting of the PE layer, which collapses the pores and 
therefore  prevents  the  migration  of  the  Li +  between  electrodes. 
Most of the commercial separators use PE as a “shut-down” layer 
(at  ≈130  °C),  while  PP  layer  still  retains  the  dimensional  struc- 
ture  of  the  membrane  [270] .  Although  the  electrochemical  reac- 
tions within the cell are stopped and the cell shuts down to protect 
against external short circuit or accidental overcharge, the marked 
thermal  shrinkage  suffered  by  polyoleﬁns  may  result  in  internal 
short circuits when the temperature further increases [274] . 

One of the most representative examples of microporous com- 
mercial separators is Celgard R (cid:4) (Celgard LLC), which is a 25 μm 
thick trilayer microporous membrane (0.03 −0.1 μm pores) com- 
posed of PP–PE–PP. Other commercial manufacturers of LIB sep- 
arators  are  Asahi  Kasei,  which  commercialises  a  single-layer  PE 
membrane  with  a  0.05 −0.5  μm  pore  range  under  the  name  of 
HiPore TM ,  ENTEK  Manufacturing  LLC  which  provides  three  main 
membrane types for LIBS (EP, EPH and EPX lines), Mitsui Chem- 
icals Inc., that produces a ultra high molecular weight polyethy- 
lene membrane under the name of HI-ZEX MILLION TM or Ube In- 
dustries, Ltd. which fabricates PE-PP separators under the name of 
UPORE R (cid:4). Despite the low prices of the raw materials, the complex 
fabrication processes increase the cost of these separators. 

2 O 

2  and Al 

Many strategies have been pursued to improve the performance 
of polyoleﬁn separators. High surface-area metal oxide particles in- 
3  have been dispersed into PP mem- 
cluding ZnO, SiO 
branes as they show the ability of adsorbing the impurities formed 
during  cycling  and,  at  the  same  time,  enhance  the  wettability 
to liquid electrolyte and its retention, providing composite mem- 
branes  with  good  capacity  retention  [278] .  PE  membranes  have 
2  nanoparticles via chemical vapor 
been coated by depositing SiO 
deposition (CVD) to obtain membranes with improved thermal and 
dimensional stability at high temperature and extended cycle life. 
Interestingly, the separator is highly stable at temperatures above 
the melting point of the PE. Satisfactory cell performance in terms 
of ion conductivity, C-rate and cycle life were obtained, introduc- 
ing a new approach for LIB separators that can potentially limit 
unwanted explosion events [279] . Similarly, 6 nm thick Al 
3 has 
been grown on a commercial porous PP separator (Celgard 2500) 
by atomic layer deposition (ALD) in order to prevent the marked 
thermal shrinkage of neat PP and improve its wettability with ex- 
tremely polar electrolytes such as pure propylene carbonate. Inter- 
estingly, such a thin layer does not increase, in a signiﬁcant way, 
the overall thickness of the separator while keeps the electrochem- 
ical performance of the cell (capacity, rate capability, and cycle life) 
in extremely polar electrolytes [280] . A 9 nm thick boron-nitride 

2 O 

(BN) nanosheet layer was coated onto one side of a commercial 
separator (Celgard 2325) by vacuum ﬁltration [281] . When using 
a conventional organic carbonate-based electrolyte, the more ho- 
mogeneous thermal distribution resulting from the BN coating and 
the smaller surface area of initial Li deposition results in a more 
uniform deposition/striping of Li, decreasing the risk of dendritic 
Li growth and improving cycling performance. PP separators (Cel- 
2 layer (up to 131 nm thick) by 
gard 2400) were coated with a TiO 
magnetron sputtering deposition (MSD) to yield membranes with 
an improved stability against thermal degradation of about 100 °C, 
a 2 to 4 fold reduced thermal shrinkage and an improved wetta- 
bility with polar electrolytes as evidenced by the larger electrolyte 
uptake  and  lower  water  contact  angle  values  [268] .  As  a  result, 
composite separators with improved safety and capacity retention 
(84.0% after 100 cycles in comparison with 72.3% for neat PP) were 
obtained. A separator membrane composed by PE-PP sheath-core 
ﬁbres fabricated via air-laid method was reinforced with nanosilica 
particles to obtain improved wettability and better electrochemi- 
cal performance than the bare separator [282] . More interestingly, 
the cells comprising nanosilica-reinforced PE-PP nonwovens were 
thermally stable at 150 °C, while the cell with the commercial Cel- 
gard membrane showed a short circuit as a result of the thermal 
shrinkage of the separator, which is about 37% in comparison with 
the 3% of the reinforced separator. 

Overall, polyoleﬁns display a poor thermal stability, are highly 
inﬂammable and their hydrophobic character results in poor wet- 
ting capability, leading to a signiﬁcant decrease in ionic conduc- 
tivity  and  ultimately  to  low  power  densities  [222] .  Considering 
these drawbacks and despite of their wide commercialization, re- 
cent efforts carried out regarding polyoleﬁn separators are basically 
aimed to improve their wettability and thermal stability, which can 
be accomplished through plasma treatment [283] , polymer grafting 
[284] , and surface chemical modiﬁcation [285] . Therefore, alterna- 
tive materials with better thermal stability, mechanical robustness, 
proper  wettability  and  easily  controllable  morphology  are  being 
developed. 

Poly(vinylidene diﬂuoride): (PVDF) is a semicrystalline polymer 
which shows good mechanical properties, high chemical resistance 
and  displays  a  high  polarity  and  dielectric  constant,  which  im- 
proves the ionization of lithium salts [228] . PVDF offers a wide va- 
riety of possibilities to control its morphology through binary and 
ternary polymer/solvent systems and it presents a high anodic sta- 
bility thanks to the strong electron-withdrawing functional groups 
(-C-F-) [286] . As a result, PVDF has been proven as eﬃcient battery 
separator  when  soaked  with  liquid  electrolytes  such  as  LiPF 
6  or 
lithium bis(triﬂuoromethane sulfonyl)imide (LiTFSI), although the 
interaction between PVDF ﬂuorine atoms and lithium ions could 
lead to the formation of lithium ﬂuoride (LiF). As shown in Fig. 11 c, 
microporous sponge-like PVDF membranes with good wettability, 
mechanical properties and electrochemical stability have been fab- 
ricated through thermally induced phase separation (TIPS) method 
[287] . The high dielectric constant ( ε) of 8.4 of PVDF allows its fab- 
rication into the form of electrospun separators, where voltages in 
the range of 8 to 15 kV can control the diameter of the nanoﬁbers 
from 884 to 514 nm respectively [288] . PVDF nonwoven mats were 
prepared as LIB separators, where the high porosity and large sur- 
face area of the membranes combined with the swelling ability of 
electrospun ﬁbres resulted in high electrolyte uptake [289] . As a 
result of their 3D network formed by interconnected ﬁbres, when 
soaked in liquid electrolyte the nonwoven mats kept their struc- 
tural integrity and show good mechanical strength [290] . One ad- 
vantage of preparing nonwoven PVDF mats is that although the ﬁ- 
bres are composed by highly oriented chains, their degree of crys- 
tallinity is rather low, supporting the Li + diffusion process [288] . 

As the crystalline regions hinder Li + ion mobility in polymeric 
membranes,  batteries  with  separators  composed  by  semicrys- 

C.M. Costa, E. Lizundia and S. Lanceros-Méndez / Progress in Energy and Combustion Science 79 (2020) 100846 

15 

Fig. 12.  a) Capacity retention as a function of β-phase content and b) Schematic representation of the interaction between lithium ions and the ﬂuorine atoms for the 
different membranes. Reproduced with permission [292] . Copyright 2017, American Chemical Society. 

talline  polymers  usually  display  low  charge-discharge  capacity 
and  poor  C-rates  [ 10 , 222 ].  Therefore,  PVDF-based  copolymers 
such  as  poly(vinylidene  ﬂuoride-co-hexaﬂuoropropylene)  (PVDF- 
HFP),  poly(vinylidene  ﬂuoride-co-chlorotriﬂuoroethylene)  (PVDF- 
CTFE)  and  poly  (vinylidene  ﬂuoride-cotriﬂuoroethylene)  (PVDF–
TrFE) have been used as LIB separators to obtain improved ionic 
conductivity,  mechanical  ﬂexibility,  compatibility  with  electrodes 
and low degree of crystallinity [291] . In this sense, Fig. 12 shows 
the correlation between the β phase content in membranes com- 
posed  by  PVDF  and  its  copolymers  (having  the  same  degree  of 
porosity and degree of crystallinity) and their cycling performance 
[292] . Overall, larger β-phase contents (a highly polar phase) facil- 
itates faster lithium ion migration through the interaction between 
lithium ions and the ﬂuorine atoms present into polymer chains. 

In  such  copolymers,  amorphous  swollen  regions,  for  example 
HFP in a PVDF-HFP copolymer, retain large amounts of liquid elec- 
trolyte, while the crystalline PVDF phase provides mechanical sup- 
port [293] and PVDF-TrFE [294] . However, although Li intercalation 
and deintercalation process proceeds with low internal resistance, 
their low melting temperature together with their relatively poor 
mechanical strength remains a limitation for their practical use as 
separators.  In  this  sense,  PVDF  has  been  reinforced  with  ﬁllers, 
blended with other polymers or used as a multi-layered material 
in order to improve its ionic conductivity and thermo-mechanical 
properties. 

4 ) 

2 , ZrO 

PVDF/SiO 

2 /graphene oxide [296] and LiSnZr(PO 

2  nanoﬁbers with a nanoparticle concentration up to 
24 wt% were obtained by a combination of electrospining and elec- 
trospraying. An increase in ionic conductivity up to 289% and elec- 
trolyte uptake of 370% was observed as a result of the high SiO 
2 
aﬃnity with the electrolyte. A discharge capacity of 95 mA h  g −1 
was  observed  at  8C,  which  contrast  with  the  67  mA  h  g −1  ob- 
tained  using  a  commercial  PP  separator  [295] .  PVDF  composites 
3  [297] were de- 
with TiO 
veloped  as  battery  separators  with  the  objective  to  increase  the 
ionic conductivity. SiO 
2 particles have been also in- 
2 and TiO 
corporated into microporous PVDF-HFP membranes via phase in- 
version method using deionized water as a non-solvent and ace- 
tone as solvent. The obtained membranes showed a proper con- 
trol over pore-morphology leading to increased wettability, ionic 
conductivity and electrochemical stability [298–300] . Al 
3 parti- 
cles  have  been  proven  to  effectively  weaken  the  interaction  be- 
tween  the  ﬂuorine  atoms  in  PVDF  and  lithium  ions,  increasing 
the  ionic conductivity  and  Li +  transference number  when incor- 
porated into PVDF and PVDF-HFP [ 301 , 302 ]. The addition of Al 
2 O 
3 
into  a  PVDF-HFP  matrix  serves  to  increase  the  thermal  conduc- 
tivity of the membrane up to ﬁve times more than that of com- 
mercial polyoleﬁns, which improves heat dissipation in the battery 

2 O 

and reduces explosion risks [303] . Other PVDF-based composites 
with improved cell-performance have been obtained by incorporat- 
ing montmorillonite (MMT) [304] , NaY zeolites [ 305 , 65 ], or barium 
titanate (BaTiO 

3 ) [265] . 

Many  PVDF  blends  were  obtained  for  separator  materials, 
including  those  with  poly(methyl  methacrylate)  (PMMA)  [306] , 
polyacrylonitrile  (PAN)  [307] ,  poly(ethylene  oxide)  (PEO)  [308] , 
poly(ethylene  glycol)  (PEG)  [309] ,  poly(methyl  methacrylate-co- 
poly(ethylene  glycol)  methacrylate)  (P(MMA-co-PEGMA)  [310] , 
and  (poly(dimethyl  siloxane)  graft  poly(propylene  oxide)-block- 
poly(ethylene oxide) (PDMS-g-(PPO-PEO) [311] . These blends pro- 
vide complementary properties in relation to PVDF, and are aimed 
to  improve  the  ionic  conductivity,  mechanical  stability,  electro- 
chemical stability window and cycling battery performance. 

In addition, PVDF-TrFE has been reinforced with MMT, BaTiO 
3 , 
NaY and CNT in order to  improve the performance of the  host- 
ing  matrix  as  shown  in  Fig.  13  [312] .  It  is  observed  that  PVDF- 
TrFE membranes reinforced with MMT show the best overall per- 
formance among the evaluated ﬁllers [312] . For example, thanks to 
an improved anode-separator interface provided by the interaction 
between the oxide anode and the same oxide incorporated into the 
separator, a 4 wt% addition of CuO nanoparticles (~350 nm) into a 
PVDF-HFP separator has been shown to increase the capacity by 
13% when a CuO anode is used in a LIB [313] . 

Multilayered  separators  were  obtained  after  the  coating  of 
PVDF  onto  commercial  Celgard® membranes  by  electrospinning 
to improve electrolyte absorption and separator-electrode interface 
[314] .  Zhu  et  al.  showed  the  development  of  a  ﬂame  retarding 
material upon the coating of a PVDF layer onto a nonwoven Cel- 
gard 2730 commercial separator consisting of PE and PP [315] . The 
ionic  conductivity  of  the  separator  soaked  with  1  M  LiPF 
6  solu- 
tion in EC/DMC/EMC (1/1/1) electrolyte showed an ionic conduc- 
tivity  of  0.30  mS  cm −1 ,  which  is  above  the  corresponding  com- 
mercial  separator  (0.21  mS  cm −1 ).  A  doubled  lithium  ion  trans- 
ference number was also obtained upon PVDF coating, which to- 
gether with the self-extinguishing behavior of the separator make 
these  membranes  attractive  for  large-scale  battery  systems  re- 
quiring high safety and low cost. The hydrogen bond network of 
poly(m-phenylene isophthalamide) (PMIA) layer when sandwiched 
between PVDF membranes provides an excellent mechanical per- 
formance  to  the  system,  limiting  the  thermal  shrinkage  at  high 
temperatures  (180  °C)  and  improving  the  rate  performance  in 
comparison  with  Celgard® commercial  separator  [316] .  In  order 
to improve separator wettability, ionic conductivity and mechani- 
cal/electrochemical stability, PVDF was coated onto PE, PP and PET 
porous membranes [ 258 , 317 , 318 ]. For example, a PVDF-HFP porous 
structure has been embedded together with a PET membrane to 

16 

C.M. Costa, E. Lizundia and S. Lanceros-Méndez / Progress in Energy and Combustion Science 79 (2020) 100846 

Fig. 13.  Cycling performance of PVDF-TrFE membranes modiﬁed with different ﬁllers. Reproduced with permission [312] . Copyright 2016, Elsevier. 

obtain  superior  cell  performance  as  a  result  of  the  nanoporous 
structure that allows an easy ion transport [70] . 

Recently, a strategy aimed to improve the properties of dual- 
layers  based  on  PET  [319]  and  hydroxyl–terminated  polybutadi- 
ene grafted methoxyl polyethylene glycol (HTPB-g-MPEG) [320] has 
been  reported  using  a  plasma  treatment,  resulting  in  improved 
electrolyte aﬃnity through the incorporation of oxygen moieties on 
their surface [283] . 

Polyacrylonitrile : (PAN) is a semicrystalline polymer which apart 
from being compatible with many salts, exhibits good processabil- 
ity, small diffusion resistance, good thermal stability, proper wetta- 
bility and excellent electrochemical stability [321] . The interaction 
between the C ≡N nitrile groups of PAN with lithium ions in liquid 
electrolytes and the carbonyl groups in the solvent yields mem- 
branes  with  high  ionic  conductivities,  making  this  material  very 
useful for LIB separators. One of the drawbacks associated with the 
use of PAN as LIB separator is that electrolyte leakage events may 
occur after long-term storage [322] . 

Electrospun  nonwoven  PAN  mats  show  high  electrolyte  up- 
take, high ionic conductivity, good swelling capacity and are able 
to  keep  their  original  porous  structure  after  prolonged  charge-
