Repository: Sithcighce/IgnisBenchmark

# 智能题库生成与评估系统

一个基于大模型的自动化题库生成系统，采用**双重资产积累**机制构建高质量题库。

## 核心特性

### 🎯 双重资产积累 (Dual Asset Accumulation)

系统采用创新的双数据库架构，实现题库资产的双向积累：

- **📚 错题库 (Benchmark Bank)**: 收集目标模型（如Qwen-8B）**答错**的题目，形成专门的挑战性benchmark
  - 文件: `data/benchmark_bank.jsonl`
  - 用途: 评估模型弱点、训练数据增强、能力边界测试
  - 包含: 题目数据 + 错误答案 + 判题结果

- **✅ 验证集 (Validation Set)**: 收集目标模型**答对**的题目，形成可靠的验证数据集
  - 文件: `data/validation_set.jsonl`
  - 用途: 模型性能验证、质量控制、Few-shot示例池
  - 包含: 高质量题目及标准答案

### � 自动化工作流

```
生成题目 (Gemini 2.5 Pro) 
    ↓
解答题目 (本地 Qwen-8B via LM Studio)
    ↓
智能判题 (Gemini 2.5 Flash)
    ↓
    ├─→ [答错] → 错题库 (含错误答案分析)
    └─→ [答对] → 验证集 (可用作Few-shot)
```

File: question_reverse/Polymers-for-advanced-lithium-ion-batteries--State-of_2020_Progress-in-Energ/Polymers-for-advanced-lithium-ion-batteries--State-of_2020_Progress-in-Energ.txt (part 3 of 7)
Progress in Energy and Combustion Science 79 (2020) 100846 
discharge  cycles  [323] .  PAN  nanoﬁbre  based  nonwovens  for  LIB 
separators  have  been  prepared  [324] ,  showing  higher  ionic  con- 
ductivities than commercial ones in the −10 to 60 °C temperature 
range, with better  cycling performance, C-rate and a remarkable 
electrochemical stability in the voltage range of −0.5 to 4.5 V vs. 
Li 0 /Li + . Hot-pressed electrospun PAN nanoﬁbrous membranes also 
show larger electrolyte uptake, higher thermal stability, wider elec- 
trochemical  potential  window,  higher  ion  permeability  and  bet- 
ter electrochemical performance than commercial PP membranes 
[325] .  The  performance  of  bare  PAN  membranes  has  been  fur- 
ther improved through the fabrication of microporous PAN/PU non- 
woven composites prepared by multi-needle electrospinning tech- 
nique [326] . Non-ﬂammable membranes when exposed to naked 
ﬂame with ionic conductivities as high as 2.07 S cm −1  and with 
an anodic stability up to 5.1 V were obtained. PAN has been used 
in order to increase the ionic conductivity of other hosting matri- 
ces upon blending. With the aim of increasing cycling stability and 

compatibility with the liquid electrolyte solution, PAN electrospun 
nanoﬁber membranes were prepared and subsequently oxidized by 
varying the heat treatment time [327] . 

For example, increased ionic conductivity of microporous PVDF- 
HFP/PAN  membranes  upon  increasing  PAN  fraction  has  been 
demonstrated,  offering  better  electrochemical  performance  than 
membranes composed by PVDF-HFP and PAN [307] . Similarly, PAN 
has been blended with PVA [328] , and PMMA [329] , while com- 
posites with improved electrochemical performance have been ob- 
tained upon the addition of graphene nanoﬂakes [330] , SiO 
2 [331] , 
or lignin [332] . 

Polyethylene  terephthalate :  (PET)  is  one  of  the  most  common 
thermoplastics within the polyester family. It shows good mechan- 
ical properties, excellent electronic insulation and, more interest- 
ingly, its high melting temperature of about 255 °C provides PET a 
remarkable ability of enduring high temperature exposure far su- 
perior to that of other separators composed by polyoleﬁns or PVDF 
[237] . PET nonwoven separators have been prepared via electro- 
6 /EC-DMC) 
spinning  technique  with  a  484%  electrolyte  (1  M  LiPF 
uptake in the ﬁrst 10 min, the cells assembled using PET showing a 
better cycling capacity and higher discharge capacity than the ones 
using commerciar Celgard separators [237] . 

A PVDF nanoﬁber layer deposited onto a PET microﬁber support 
has been presented, where the PVDF layer improves the wettabil- 
ity of the membrane with increased porosity and surface area and 
PET provides enough mechanical support and dimensional stabil- 
ity at high temperatures [333] . A shutdown temperature of 131 °C 
was obtained as a result of the PVDF layer melting, while the melt- 
down temperature of 252 °C of PET can prevent the cell temper- 
ature from increasing before actually starting to cool down after 
cell  shutdown.  PET  has  been  used  in  commercial  separators  al- 
though they are not as common as polyoleﬁn separators. A series 
of Separion (trade name) separators composed by a nonwoven PET 
membrane  coated  with  Al 
2  have  been  developed  to  pro- 
vide membranes with dendrite penetration resistance, good ther- 
mal stability up to 220 °C and a dimensional shrinkage 3 times 
lower than commercial polyoleﬁn membranes [223] . When work- 
ing  at  150  °C,  cells  with  Separion  separators  showed  no  change 

3 /SiO 

2 O 

C.M. Costa, E. Lizundia and S. Lanceros-Méndez / Progress in Energy and Combustion Science 79 (2020) 100846 

17 

Fig. 14.  High temperature separators based on PI with improved electrochemical performance. a) Photographs showing thermal shrinkage of the commercial PP, PI and 
Al 2 O 3 -coated PI separators as a function of exposure temperature and b) rate capability of cells with the PP, PI and Al 2 O 3 -PI separators at constant current charge/discharge 
rates. Reproduced with permission [343] . Copyright 2014, Elsevier. 

while  the  cells  with  PE  separators  suffered  short  circuit  events 
due  to  the  marked  shrinkage  of  the  separator.  In  other  work,  a 
nonwoven PET layer was sandwhiched between poly(vinyl alcohol- 
co-ethylene) membranes to obtain high electrolyte wettability and 
ionic conductivities comparable to commercial PP separators [334] . 
A  nonwoven  PET  was  used  onto  a  PP  separator  to  improve  the 
electrolyte aﬃnity, obtaining an excellent discharge capacity and 
superior  thermal  stability  [335] .  Other  similar  separator  mem- 
branes have been also produced, such as a poly(vinyl alcohol-co- 
ethylene)/PET nanoporous membrane having a high porosity and 
low thermal shrinkage [334] . 

Polyimide:  (PI)  is  a  high  performance  engineering  polymer 
which  shows  a  thermal  stability  up  to  500  °C,  proper  chemical 
resistance, excellent mechanical performance and good electrolyte 
wettability thanks to its polar groups [336] . Considering its high 
thermal  resistance,  different  separators  were  produced  by  non- 
solvent induced phase separation (NIPS) [337] and phase inversion 
methods using soluble polyimide (SPI) containing triﬂuoromethyl 
substituent.  This  material  is  synthesized  from  1,4-bis(4-amino- 
2-triﬂuoromethylphenoxy)benzene (6FAPB) and 4,4 (cid:6) -oxydiphthalic 
anhydride (ODPA) [338] . Electrospun PI membranes (see the mor- 
phology in Fig. 11 d) with thicknesses ranging from 40 to 100 μm 
showed a better rate capability in comparison with Celgard R (cid:4) sep- 
arator at current densities as high as 10 C [277] . Electrospun poly- 
imide nonwovens have been developed by addition of trace plasti- 
cizer in order to enhance the mechanical properties [339] . Porous 
PI membranes were prepared using a wet phase inversion process, 
which showed an excellent thermal stability with glass transition 
temperature  of  274  °C  and  a  thermal  shrinkage  below  1%  when 
stored at 200 °C [340] . PI (PMDA-ODA) nonwoven membranes ob- 
tained after the thermal imidization of poly(amic acid) exhibit ca- 
pacity retention over the discharge rate of 0.2–10 C, making them 
suitable candidates for high-rate LIBs [277] . This was further con- 
ﬁrmed by showing that a non-woven separator prepared via elec- 
trospinning with uniformly dispersed 491 nm diameter ﬁbres and 
a porosity > 90% presents a capacity retention ratio of 33.6% at 
super  high  discharge  rate  of  28.8  C,  while  the  capacity  remains 
99.66% after 320 cycles at 5 C rate [341] . PI separators prepared 
by electrospining and subsequent thermal imidization result good 
candidates for high temperature operation (120 °C) owing to their 
high oxidative potential above 4.5 V, no thermal shrinkage, excel- 
lent lithium deposition-stripping performance and good ionic con- 
ductivity,  which  results  in  stable  charge–discharge  proﬁles  with 
satisfactory cyclability [342] . 

The electrochemical performance of PI has been upgraded ei- 
ther by blending it with other polymers or through composite de- 
velopment. As depicted in Fig. 14 , a thin Al 
3  layer was coated 
onto  PI  membranes  to  obtain  separators  with  a  markedly  lower 
thermal shrinkage and bulk resistance than bare uncoated mem- 
branes, resulting in a dramatic improved rate capability in com- 

2 O 

2 O 

parison with commercial PP membranes, especially at high rates 
3 coating also increases the ionic conductivity and alle- 
[343] . Al 
viated the increase of cell impedance, resulting in separators with 
a rate capability of 78.9% at 10 C in comparison 68.6 and 18.2% for 
un-coated  PI  and  commercial  PP  separators  respectively.  PI/glass 
microﬁber membranes fabricated via dip-coating show a great po- 
tential for high-temperature applications as they show an excellent 
wettability, do not catch ﬁre in the ﬂame, do not display shrinkage 
at temperatures as high as 200 °C and show a stable cycling at 
120 °C [344] . Hydrophilic SiO 
2 has been incorporated within a PI 
matrix to further upgrade electrolyte uptake and ionic conductivity 
[ 343 , 345 ]. A trilayer Pi/Cu/PI separator was prepared to obtain sep- 
arators with eﬃcient alarm response against Li penetration, open- 
ing up the opportunity for safer battery design by separator engi- 
neering [346] . 

Electrospun  PI  nanoﬁbres  were  coated  onto  PET  nonwovens 
to obtain improved electrolyte uptake, 2% dimensional shrinkage 
at  180  °C  and  a  capacity  retention  of  87.5%  after  50  cycles  at 
10 C [347] . Core-sheath PI@PVDF-HFP were fabricated to combine 
good mechanical/thermal properties and ionic conductivity [348] . 
PI membranes with a controllable shutdown function in the 120–
200 °C range have been prepared by coating a PE layer onto elec- 
trospun PI ﬁbers [349] . Similarly, sandwich-type PI/PVDF/PI mem- 
branes were synthesized through electrospinning to obtain shut- 
down function as the intermediate PVDF layer melts at 170 °C to 
ﬁll the pores within PI. Electrolyte uptake up to 476%, an ionic con- 
ductivity of 3.46 mS • cm −1  and a low speciﬁc capacity decay rate 
of 2.9% after 100 cycles under 0.5C-rate discharges were obtained 
[350] . 

A  PI-based  mechanically  ﬂexible  but  strong  non-ﬂammable 
separator  which  withstands  bending,  cutting  and  nail  penetra- 
tion has been recently proposed [351] . The 8.6- μm-thick separa- 
tor  was  obtained  upon  the  ﬁlling  of  a  nanoporous  PI  ﬁlm  with 
PEO/LiTFSI. The vertical nanochannels in the separator provide high 
ionic  conductivities  up  to  2.3 • 10 −4  S  cm −1 ,  opening  new  strate- 
gies  to  develop  safe  and  ﬂexible  high  energy  density  LIBs.  Dual 
redox-active polyimides based on phenothiazine and naphthalene 
tetracarboxylic dianhydride show a great potential to be used si- 
multaneously as anode and cathode materials as they can deliver 
a high power density up to 1542 W kg −1  with stable cycling for 
10 0 0 cycles at current densities as high as 800 mA g −1 , opening 
the path towards symmetric polymer batteries [352] . 

Poly(aryl ether ketone): (PAEK), a family of semi-crystalline ther- 
moplastics  that  presents  an  excellent  thermal  oxidative  stability, 
good mechanical properties and good chemical stability [353] , has 
been  used  as  separator  material  in  LIBs  [ 354 , 355 ].  The  aromatic 
main  chains  provide  excellent  thermal  and  mechanical  stability, 
while  the  polar  ether/ketone  groups  strongly  interact  with  car- 
bonate electrolytes, resulting in improved power densities. Novel 
porous separators based on PAEK were prepared by selective re- 

18 

C.M. Costa, E. Lizundia and S. Lanceros-Méndez / Progress in Energy and Combustion Science 79 (2020) 100846 

moval of poly(lactic acid) (PLA) chains on their structure [356] . One 
of  the  best  known  types  of  PAEK  is  the  high-performance  engi- 
neering semicrystalline poly(ether ketone) (PEEK). Its melting tem- 
perature is above 330 °C, it shows a negligible thermally-induced 
shrinkage,  it  is  highly  chemically  stable  and  it  shows  very  low 
ﬂammability. Despite these favourable characteristics, its poor sol- 
ubility (usually H 
4  needs to be used) has limited its used as 
LIB separator as membrane fabrication results somewhat danger- 
ous. Porous PEEK membranes with symmetric sponge-like struc- 
ture have been prepared by phase inversion method. The obtained 
membranes showed a 251% electrolyte uptake, high thermal stabil- 
ity and a discharge capacity of 124.1 mA h g −1 at 5 C [355] . 

2 SO 

In an attempt to improve its performance as separator mate- 
rial,  PEEK  has  been  modiﬁed  to  obtain  the  so-called  sulfonated 
poly(ether  ketone)  (SPEEK),  which  is  a  low  cost  non-ﬂuorinated 
ionomer membrane with adequate ionic conductivity, good ther- 
mal and mechanical stability and low cost [357] . SPEEK can be ob- 
tained upon sulfonation of raw PEEK, where large sulfonation re- 
sults in an increased ionic conductivity at expenses of mechani- 
cal strength [358] . Typically, 6 g of PEEK are poured into 100 mL 
concentrated sulphuric acid at 50 °C. The sulfonation reaction can 
proceed for different times and could be quenched by precipitating 
the resulting mixture iced water. 

Polytetraﬂuoroethylene:  In  an  attempt  to  look  for  cheap 
high-performance  separators,  polytetraﬂuoroethylene  (PTFE)  has 
emerged  as  a  novel  material  as  it  is  chemically  inert,  it  shows 
a  zero-static  discharge,  it  has  a  high  dielectric  breakdown  volt- 
age  and  possess  good  mechanical  properties.  Electrospun  PTFE 
nanoﬁber membranes with thermal stability, electrochemical sta- 
bility (up to 5.5 V versus Li/Li + ) and rate performance better than 
that of the conventional polyoleﬁn separators where obtained, pro- 
viding enhanced safety to the cell [240] . 

PTFE  blends  have  also  been  used  for  LIB  separators.  A 
PTEF/PVDF-HFP separator was designed to absorb large amounts of 
liquid electrolyte at the same time that the mechanical stability of 
the membrane is maintained [359] PVDF-HFP enhances the wet- 
tability and acts as shutdown element, while PTFE provides good 
mechanical stability even at elevated temperatures. Similarly, cal- 
cium carbonate (CaCO 
3 ) has been incorporated into a PTFE matrix 
to obtain composite ﬁlms with good dimensional stability at high 
temperatures, excellent wettability and able to suppress the forma- 
tion of hydrogen ﬂuoride (HF) [360] . In LIBs, HF develops as a con- 
sequence of the LiPF 
6 hydrolysis, resulting in one of the most rel- 
evant causes for capacity fade. The obtained membranes show an 
ionic conductivity of 2.4 mS cm −1 at 20 °C after being soaked with 
liquid electrolyte (in comparison with 8.0 mS cm −1  of the liquid 
electrolyte) and show a superior cycling performance as a result of 
the ability of alkaline CaCO 

3 to scavenge acidic impurities 

Polyurethanes: (PU) are a group of thermoplastic materials com- 
posed of phase separated hard and soft domains; whereas the soft 
segments (polyether or polyester) have the ability of dissolve alkali 
metals,  the  hard  segments  (diisocyanates)  act  as  physical  cross- 
link sites, providing good mechanical performance to the system 
[361] . As a result of their low cost, stretchy character, high thermal 
stability and proper electrolyte wettability, PUs have been used as 
separator membranes to build full-cells in the form of clothes and 
watchstraps which show comparable electrochemical performance 
to those of conventional cells even under severe folding −unfolding 
motions, opening the path towards ﬂexible energy storage systems 
[362] . A porous PU/PVDF membrane has been reported as a separa- 
tor that sticks to the electrodes, a key aspect for the development 
of cost-effective wavy battery with high stretchability [189] . Other 
separators using PUs include electrospun PAN/PU separators [326] , 
and high performance SiO 

2 /PEI-PU membranes [363] . 

Polydopamine: Thanks to its hydroxyl and amino groups, poly- 
dopamine (PDA) can be used as a coating to increase the surface 

energy of the membranes and therefore, their wettability with the 
electrolyte.  It  also  protects  against  dimensional  shrinkage  when 
used at high temperatures at the same time that protects active 
materials from unwanted side reactions with electrolytes. Its cat- 
echol groups adhere to the electrodes, increasing the life cycle of 
LIBs [364] . As shown in Fig. 15 , a PDA surface coating has been 
applied onto PE separators to modify the surface properties; i.e., 
electrolyte  wettability  and  uptake  was  improved  while  porosity 
and  Gurley  number  remained  intact,  yielding  to  increased  ionic 
conductivities,  enhanced  cycle  life  and  improved  C-rate  [365] .  A 
mussel-inspired PDA coating has been applied onto a PEG-coated 
PP separators to obtain enhanced cell performance as a result of 
improved aﬃnity of the separator membrane with the liquid elec- 
trolyte [366] . PDA-coated PVDF electrospun nonwoven membranes 
display  an  improved  cycling  performance  and  power  capability 
than the uncoated PVDF as a result of the combined effects of an 
increased electrolyte aﬃnity provided by the PDA layer, enhanced 
ionic conductivity and catechol adhesion between electrodes and 
the separator [367] . PDA has been coated onto other porous struc- 
tures such as PP [368] , cellulose microﬁbrillated membrane [369] , 
poly(ether sulfone) (PES) membranes [369] , or PP–PE–PP separa- 
tors [370] . 

Poly(methyl methacrylate): (PMMA) is a transparent amorphous 
thermoplastic material that presents a high aﬃnity towards liquid 
electrolytes. PMMA membranes have shown high ionic conductiv- 
ity, good thermal and electrochemical stability and remarkable ad- 
hesion with electrodes as it forms a gel when soaked with liquid 
electrolyte, although its poor mechanical performance has limited 
its used as LIB separators. In spite of this, the inherent electrolyte 
aﬃnity  of  PMMA  has  been  used  to  upgrade  the  electrochemical 
performance of other polymer membranes. Grafting a PMMA layer 
onto PE membranes by electron beam irradiation has been proven 
as an eﬃcient approach to improve electrolyte uptake and reten- 
tion, increasing cell performance [371] . Similarly, the PMMA phase 
in  PAN/PMMA  nonwoven  mats  prepared  by  electrospinning  pro- 
vides a good compatibility with the liquid electrolyte to yield an 
ionic conductivity of 3.6 mS cm −1 [372] . PMMA has been blended 
with PVDF and PVC microporous membranes to obtain separators 
where blends having 60 wt% of PMMA showed a favourable ionic 
conductivity and lithium self-diffusion thanks to the gel-forming 
capability of PMMA upon being soaked with the liquid electrolyte 
[ 373 , 374 ]. Multilayer membranes with unique structures have been 
prepared upon the preparation of a close-packed PMMA nanoparti- 
cle arrays onto a PE [244] . A highly ordered porous structure with 
well-connected interstitial voids was obtained by PMMA nanopar- 
ticle coating, facilitating the electrolyte wettability and uptake. As a 
consequence of the well-developed ordered morphology, the ionic 
conductivity of the PMMA nanoparticle arrays-coated separator in- 
creased up to 0.52 mS cm −1 in comparison with the 0.31 mS cm −1 
obtained for the separator coated with a dense PMMA layer. Com- 
3  coating 
posites  having  PMMA  were  also  reported.  A  thin  Al 
on both sides of a PMMA membrane was applied by dip coating 
method using PVDF-HFP as a binder at a 9:1 ratio (Al 
3 to PVDF- 
HFP) to obtain a tri-layer separator with a remarkable thermal sta- 
bility thanks to the inorganic layers and good capacity retention at 
2  microspheres 
high rates [375] . In other work, PMMA-coated SiO 
where  deposited  onto  a  PE  separator  to  improve  electrolyte  ab- 
sorption, while the cycle performance and C-rate capability are in- 
2 [376] . 
creased by the presence of SiO 
Cellulose  and  derivatives:  Cellulose,  as  the  most  abundant 
biopolymer on the biosphere, is a promising material to develop 
environmentally  benign  LIBs  [377] .  Cellulose  has  been  tradition- 
ally used in the form of wood for construction purposes, as ﬁber 
for  textile  applications,  as  paper  or  as  reinforcing  element  for 
polymers. The use of cellulose-derived separators by common pa- 
permaking  approaches  results  a  suitable  solution  to  the  expen- 

2 O 

2 O 

C.M. Costa, E. Lizundia and S. Lanceros-Méndez / Progress in Energy and Combustion Science 79 (2020) 100846 

19 

Fig. 15.  A mussel-inspired polydopamine surface treatment of polyethylene via simple dip-coating in aqueous solution at pH 8.5 yield hydrophilic surfaces with improved 
electrochemical properties. a) Contact angle images of PE separators before (left) and after (right) the polydopamine coating.; b) wetting test of the corresponding separators 
in 1 M LiPF 6 in EC/DEC/PC; c) discharge capacities for coated and uncoated PE separators in the 3.0–4.5 V range and d) Nyquist plots measured after the 70 cycles. Reproduced 
with permission [365] . Copyright 2011, Wiley. 

sive fabrication methods and disposal issues associated with tra- 
ditional microporous polymer membranes. Although paper-sheets 
have  been  used  in  alkaline  batteries  provided  their  wettability, 
porosity, low density and easy of processing [378] , their applica- 
tion in LIBs has been limited due to its hygroscopic character as 
water contents bellow 20–50 ppm are required to avoid LiPF 
6 hy- 
drolysis and HF formation [379] . 

Several cellulose derivatives have been used so far as LIB sep- 
arators. For example, ethyl cellulose (EC) was coated onto mono- 
layer PE and trilayer PP-PE-PP separators by simple dipping pro- 
cess, leading to increased electrolyte capacity retention from 28% 
to  99%  and  a  decrease  in  the  thermal  shrinkage  from  20%  to 
9%  at  shutdown  temperature  [380] .  A  porous  cellulose  diacetate 
(CDA)-SiO 
2  composite was coated onto a PE membrane to obtain 
increased  ionic  conductivity,  electrolyte  wettability  and  thermo- 
2 layer success- 
mechanical properties. More interestingly, CDA-SiO 
fully suppresses dendrite growth and promotes the formation of 
a stable SEI, resulting in a plausible approach towards safer LIBs 
[381] . Using electrospining technique, a non-woven mat of cellu- 
lose acetate (CA) was coated onto a PVDF-HFP ﬁlm to obatin im- 
proved capacity retention and rate capability in comparison with 
commercial PP separators [382] . Remarkable ionic conductivity of 
4  × 10 −3  S cm −1  at room  temperature  (higher  than  the  10 −3 
S • cm −1  of  the  original  1  M  LiFP 
6  electrolyte  in  1:1  EC:PC)  was 
obtained  by  blending  a  cyanoethylated  cellulose  derivative  with 
PVDF-HFP and subsequently dissolving the mixture in dimethylfor- 
mamide to obtain microporous membranes [383] . 

Membranes  composed  by  cellulosic  ﬁbres  have  also  been 
demonstrated eﬃcient as LIB separators. It was already shown in 
1996  that  after  being  soaked  in  an  aprotic  solvent,  membranes 
based of ﬁbrilliform cellulosic ﬁbres (diameters 0.5–5.0 μm) em- 
bedded  in  a  microporous  cellulosic  matrix  display  a  complex 
impedance lower than conventional polyoleﬁn separators while be- 
ing  “pinhole-free” and  maintaining proper mechanical properties 
[270] .  Rice  paper  consisting  on  large  ﬁbres  of  5–40  μm  in  di- 
ameter has been also proven to be electrochemically stable when 
used  as  separators  for  LIBs  [384] .  Currently,  nanocelluloses,  ei- 
ther cellulose nanoﬁbers (CNFs), cellulose nanocrystals (CNCs) or 
bacterial  cellulose  (BC)  have  attracted  an  increasing  interest  for 
the  development  of  novel  LIBs  separators  thanks  to  their  inher- 

ent strength, surface chemistry, and biodegradability. Interestingly, 
the low coeﬃcient of thermal expansion (CTE) of about 10 −7 • K −1 
of  cellulose-based  nanopapers  make  them  interesting  candidates 
for high-temperature environment applications [385] . In this line, 
non-woven membranes composed by CNFs fabricated by high pres- 
sure  homogenization  showed  improved  thermal  and  mechanical 
resistance in comparison with Celgard R (cid:4) membranes [386] . Simi- 
larly, in comparison with PP separators, cellulose-based compos- 
ite nonwoven (FCCN) separators present improved shrinkage resis- 
tance,  combustion  behavior,  rate  capability  at  room  temperature 
and  more  interestingly,  cycle  performance  at  high  temperatures 
(120 °C) [219] as shown in Fig. 16 . Covalently linked bacterial cellu- 
lose nanoﬁber separators display high-strength and excellent ther- 
mal and dimensional stabilities, having better cycling performance 
and rate capability to Celgard R (cid:4) separators [227] . The characteris- 
tic nanoscale labyrinth morphology of bacterial cellulose nanoﬁber 
separators results in enhanced electrolyte wettabilities, increased 
ionic conductivity and reduced thermal shrinkage in comparison 
with commercial polyoleﬁn separators [226] . High speciﬁc surface 
area  (172  m 2  g −1 )  mesoporous  membranes  consisting  on  CNCs 
show a good electrolyte aﬃnity with both conventional 1 M LiPF 
6 
in  EC-DMC  and  ionic  liquids,  resulting  in  ionic  conductivities  as 
high as 2.7 mS cm −1 [246] . It has been shown that mesopores pro- 
vide eﬃcient paths for Li + ion migration through the membrane, 
delivering a speciﬁc capacity of 122 mAh g −1 at a C/2 rate. More- 
over, a single ion conductor behavior of such membranes can be 
obtained upon lithiation of the -OSO 
3 H groups on the surface of 
the CNCs. The obtained impressive high Li +  transference number 
of = 0.9 enables a smooth Li metal deposition and stable cycling 
of Li- LiFePO 

A 35 μm thick mesoporous separators from nanometric cellu- 
lose ﬁbres showed good mechanical properties, wettability, ther- 
mal  stability  at  150  °C,  ionic  conductivity  of  0.4  mS  cm −1  and 
electrochemically inertness in the potential range between 0 and 
5 V vs. Li/Li + [388] . The performance nanocellulose-based separa- 
tors could be further upgraded through mussel-inspired PDA coat- 
ing [369] , or through the incorporation of inorganic nanoparticles 
such  as  SiO 
3  [390] .  Nanocelluloses  are  also  be- 
ing  used  as  a  reinforcing  phase  in  polymer  separators  with  the 
main aim of improving the mechanical response of the membrane. 

2  [389] ,  or  Al 

4 cells [387] . 

2 O 

20 

C.M. Costa, E. Lizundia and S. Lanceros-Méndez / Progress in Energy and Combustion Science 79 (2020) 100846 

Fig. 16.  a) Thermal shrinkage rate of PP separators and cellulose-based composite nonwoven (FCCN) separators (the inset shows both separators after thermal treatment at 
150 °C for 30 mins; b) combustion behavior of PP and FCCN separators; c) rate capability of the LiCoO 2 /graphite cells using PP and FCCN separators and d) cycle performance 
for LiFePO 4 /Li cells using PP separator and FCCN separator at 120 °C. Reproduced with permission [219] . Copyright 2014, Springer Nature. 

In this line, CNCs where incorporated into a PVDF and PVDF-HFP 
matrices  to  obtain porous  separators with  a  remarkable  thermal 
stabilization at temperatures higher than the melting temperature 
of the PVDF as a result of the rigid percolating network formed 
by CNCs [ 391 , 392 ]. Recently, electrospun cellulose nanoﬁber mem- 
branes  have  been  produced  as  separators  with  ﬂame  resistance 
properties [393] . Also, zeolitic imidazolate framework-8 (ZIF8)-CNF 
nanocomposite  membranes  have  been  synthesized  and  used  as 
separators, allowing to improve the thermal, mechanical and sur- 
face wetting properties of battery separator membranes [394] . 

Other polymers: New promising polymers for LIB separators are 
currently  emerging.  Although  the  most  common  applications  of 
electroactive  polymers  are  found  in  sensors  and  actuators,  elec- 
troactive polymers show a bright future for “smart” separators. The 
fact that such materials exhibit a change in shape when stimulated 
by an electric ﬁeld can be used to fabricate membranes that effec- 
tively shut down the batteries during overcharging. These materi- 
als can be reversibly doped and de-doped to yield electronically 
conductive/insulating  phases  depending  on  the  applied  potential 
so at overcharged voltage they can effectively protect the batteries 
from voltage runaway. Separators composed by redox-active poly- 
mers such as p-polyphenyl (PPP)/polyaniline (PAn) [395] , poly(3- 
butylthiophene) (P3BT) [396] , poly(3-decylthiophene) (P3DT) [397] , 
or polytriphenylamine (PTPAn) [398] , have been fabricated as they 
can be used as a potential-sensitive switch to maintain the charge 
voltage of LIBs at a safety value of few volts with no negative im- 
pact on the charge-discharge cycles. 

Poly(p-phenylene  benzobisoxazole  (PBO),  a  rod-like  aromatic 
heterocyclic polymer consisting of repeating units of benzobisox- 

azole and phenylene functional groups, has been used to fabricate 
ﬂexible  yet  strong  membrane  separators  through  a  simple  blade 
casting  process  [399] .  The  obtained  good  electrolyte  wettability 
and  ionic  conductivity  together  with  its  superior  thermal  stabil- 
ity up to 600 °C and mechanical properties (ultimate strengths of 
525 MPa and Young’s modulus up to 20 GPa) make PBO-nanoﬁber 
separators suitable for lithium dendrite-proof LIBs. 

Considering  the  enormous  relevance of  the  environmental is- 
sues  in  this  area  of  application,  separator  membranes  based  on 
silk  ﬁbroin  have  been  recently  developed  [400] .  In  addition,  the 
effect  of  pore  size  on  silk  ﬁbroin  separators  has  been  studied, 
demonstrating that a higher discharge capacity value is obtained 
for average pore sizes in the range 250–106 μm [401] . It has been 
proven  that  Bombyx  mori  silkworm  cocoons  can  be  used  as  re- 
sources to develop separators for the development of more sus- 
tainable  lithium-ion  batteries  to  improve  environmental  friendli- 
ness and safety in the next generation of energy storage devices 
[402] . 

Overall, separator membranes have been developed using dif- 
ferent  polymer  types  where  each  system  shows  advantages  and 
disadvantages.  Independently  of  the  used  polymer  type,  separa- 
tor membranes should be highly porous with excellent mechanical 
and thermal properties, must show good wettability by the elec- 
trolyte solution and high ionic conductivity values. The develop- 
ment of separators based on natural polymers with high thermal 
stability and compatibility with electrolyte and electrodes emerges 
as a new research area. The proper control of porosity and pore 
size becomes an essential issue, where scalable production tech- 
niques that allow the fabrication of separators at low cost need to 

C.M. Costa, E. Lizundia and S. Lanceros-Méndez / Progress in Energy and Combustion Science 79 (2020) 100846 

21 

consist on carboxylated or sulfonated anions covalently bonded to 
the polymeric matrix in combination with mobile cations, where 
the high LTN results in improved performances [409] . 

Modern  LIBs  require  solid  electrolytes  capable  of  withstand- 
ing strong thermal and mechanical solicitations. Quite often, SPEs 
fail to provide an eﬃcient protection against short-circuit events 
as their inherent mechanically soft nature allows a relatively easy 
penetration of lithium dendrites through the membrane [410] . In 
1982  Weston  and  Steele  reported  a  pioneering  work  to  provide 
SPEs with increased mechanical properties as they showed a con- 
comitant improvement on both the ionic conductivity and mechan- 
ical stability with the addition of α-Al 
3 inorganic particles into 
PEO, opening the path for the development of composite polymer 
electrolytes (CPEs) [411] . Since then, many effort s have been made 
in the understanding of the impact of different kind of ﬁllers on 
the  electrochemical,  thermal  and  mechanical  properties  of  CPEs 
[ 251 , 412 ]. 

2 O 

2 CF 

Poly(ethylene oxide): (PEO) is a semicrystalline polymer which 
has  been  extensively  used  as  SPE  after  its  complexation  with 
−…) 
−,  N(SO 
−,  BF 
−,  PF 
a  lithium  salt  (LiX,  where  X = ClO 
3 ) 
4 
6 
4 
2 
[406] .  It  shows  a  glass  transition  temperature  ( T g )  and  melting 
temperature  ( T m )  of  −60  and  65  °C,  respectively  and  its  ether 
groups  show  a  high  aﬃnity  to  Li +  ions,  allowing  the  mixing  of 
lithium  salts  within  the  polymer  matrix.  PEO-based  solid  elec- 
trolytes have been highly appealing option thanks to their proper 
compatibility with electrodes, mitigating Li dendrite growth char- 
acteristic of LIBs having liquid electrolytes. In any case, recent stud- 
ies have shown that such systems are not completely thermody- 
namically stable with lithium metal, yielding the formation of an 
intermediate  passivation  layer  [413] .  As  depicted  in  Fig.  18 ,  Li + 
ions are complexed to PEO through ﬁve ether oxygen atoms within 
the PEO chain, where the cation mobility is decreased as a con- 
sequence of their complexation [410] . Therefore, the cation trans- 
port  is  deﬁned  as  the  motion  of  the  Li +  between  complexation 
sites assisted by the segmental motion of the PEO matrix. The suc- 
cess  of  PEO-LiX  SPEs  is  evidenced  by  the  lithium  batteries  that 
power Bluecar, a small four-seat electric car supplied by the Bol- 
loré Group. The car provides an electric range of 250 km in ur- 
ban use and its battery includes a lithium anode, a PEO-lithium 
bis(triﬂuoromethane sulfonyl)imide (LiTFSI) solid electrolyte and a 
4 cathode [155] . As a semicrystalline polymer, the ionic con- 
FePO 
ductivity of PEO markedly drops when large crystalline areas are 
found  as  ionic  conductivities  are  generally  associated  with  the 
amorphous phase. This conductivity decrease is of paramount rel- 
evance when SPEs are used bellow their glass transition temper- 
ature  ( T g ),  where  the  segmental  chain  mobility  is  drastically  re- 
duced. As a result, the ion motion in PEO-LiX SPEs is severely ham- 
pered, yielding ionic conductivities of ~10 −7 S • cm −1 when used at 
room  temperature  [414] .  This  fact  obligates  the  battery  to  oper- 
ate above 60 °C, where all the polymer remains in a viscous liq- 
uid state and acceptable conductivity values of 10 −3 S • cm −1 can be 
reached. The anion mobility along the chain is larger than that of 
the cation, resulting in low lithium transport numbers which can 
be improved by properly selecting salts with larger organic anions 
and huge electron delocalization such as TFSI −[415] . 

Therefore,  an  ideal  SPE  should  present  a  low  T g  to  perverse 
high  lithium  ion  conductivity  at  the  same  time  that  its  rubbery 
state ensures a good stability with both electrodes and preserves 
a  wide  electrochemical  stability.  In  this  sense,  a  plasticizer  with 
high  salt  dissociation  level  such  as  lithium  bis(triﬂuoromethane 
sulfonyl)imide (LiTFSI) can be added to PEO to increase its ionic 
conductivity  [416] .  The  incorporation  of  plasticizers  or  copoly- 
mers  into  PEO-LiX  can  offer  strategies  to  reduce  both  the  crys- 
tallinity  and  T g ,  increasing  the  electrochemical  stability  and  in- 
hibiting lithium dendrite formation [ 417 , 418 ]. For instance, PEO/PEI 
4 lithium salt show an ionic conductivity as high 
blends with LiClO 

Fig.  17.  Inﬂuence  of  electrolytes  on  the  establishment  of  proper  elec- 
trode/electrolyte  interfaces.  Reproduced  with  permission  [404] .  Copyright  2016, 
Royal Chemical Society. 

be evaluated. Further, the transition from the separator/electrolyte 
pair to solid electrolytes results critical for the fabrication of the 
next generation solid-state batteries. 

3.1.2. Solid electrolytes 

An  ideal  solid  electrolyte  needs  to  fulﬁll  partly  antagonistic 
requirements,  making  its  development  a  challenging  task.  They 
should  be  mechanically ﬂexible  to  allow  as  easy  fabrication and 
optimal solid electrolyte-electrode interface at the same time that 
they  should  present  a  proper  stiffness  and  strength  in  order  to 
limit  dendrite  growth.  More  importantly,  their  ionic  conductiv- 
ity  should  be  high  enough  to  ensure  a  proper  Li +  ion  diffu- 
sion  through  the  membrane  between  the  negative  and  positive 
electrodes.  Limiting  the  charge-transfer  resistance  barrier  at  the 
solid/solid electrode/electrolyte interface is one of the most chal- 
lenging issues that face nowadays solid electrolytes. Contrarily to 
liquid electrolytes which easily penetrate into the electrodes, solid 
electrolytes cannot form a continuous contact with the active ma- 
terial;  i.e.,  the  electrochemical  interface  is  not  continuous.  Since 
charge  transfer  could  only  occur  at  such  contact  points,  a  con- 
tinuous electrode/electrolyte interface is required for high energy 
density LIBs as this ensures an even current distribution through 
the  electrode  material,  avoiding  large  current  density  areas  and 
successfully suppressing dendrite formation [403] . Similarly, suc- 
cessive cycling leads to electrode volume changes, modifying elec- 
trode/electrolyte interface and weakening the connection between 
them. In this framework, malleable solid electrolytes are required 
as  their  shape  may  be  adapted  to  ﬁll  the  voids  between  elec- 
trodes at the same time that a soft SPE may accommodate vol- 
ume changes occurring during charge/discharge, alleviating inter- 
facial strain as shown in Fig. 17 . 

Due to their mechanically soft nature in comparison with solid 
inorganic  electrolytes  (SIE),  solid  polymer  electrolytes  (SPEs)  are 
attractive  materials,  which  successfully  face  most  of  the  above- 
mentioned  issues,  where  SPE  can  be  classiﬁed  as  a  gel  polymer 
electrolyte (GPE) containing high amount of lithium salts or liq- 
uid ionic forming an ion-conducting solution with a suitable me- 
chanical  stability  [263] .  Thanks  to  the  pioneering  works  of  Fen- 
ton et al. in 1973, [405] who suggested ion conductivity in a PEO- 
alkaline metal ion complex, and Armand in 1978 [406] , who used 
PEO  in  batteries  for  the  ﬁrst  time,  polymer  based  ion  conduct- 
ing  materials  have  generated  an  increasing  scientiﬁc  and  indus- 
trial interest in the ﬁeld of LIBs. SPEs are obtained after the dis- 
solution  of  a  lithium  salt  within  a  polymeric  matrix.  In  spite  of 
the  advances  made  on  SPEs,  the  vast  majority  of  SPEs  are  bi- 
ionic  systems  where  both  anions  and  cations  are  mobile,  which 
results in Li-ion transference numbers (LTN) lower than 0.5 [407] . 
To increase the ionic conductivity of traditional dual-ion conduct- 
ing electrolytes, in which both cations and anions are mobile and 
cause polarization concentration, more recently single lithium-ion 
conducting  SPEs  (SLIC-SPEs)  have  been  synthesized  [408] .  They 

22 

C.M. Costa, E. Lizundia and S. Lanceros-Méndez / Progress in Energy and Combustion Science 79 (2020) 100846 

Fig. 18.  Schematic representation of the Li + 
Copyright 1999, Wiley. Li + 

transport in PEO matrix where an oxygen-assisted hopping mechanism of Li + 

takes place. Reproduced with permission [410] . 

ions are complexed through ﬁve ether oxygen atoms of a PEO chain (represented as closed circles). 

as  10 −4  S  cm −1  at  30  °C  [419] ,  while  PEO/PAA  blends  present 
increased  ionic  conductivity  by  blocking  the  anion  and  increas- 
ing  the  lithium  transport  number  [420] ,  and  PEO-PAN  copoly- 
mer  complexed  with  LiClO 
4  display  an  ionic  conductivity  of 
6.79 ×10 −4 S cm −1 at 25 °C [421] . Many PEO-LiX based systems in- 
corporating diblock and triblock copolymers have been developed 
so far [422–424] . Interestingly, the combination of the single-ion 
conducting  block  poly(lithium  methacrylate-co-oligoethylene  gly- 
col  methacrylate)  (P(MALi-co-OEGMA))  together  with  a  PS  block 
allows  to  achieve  a  remarkable  ionic  conductivity  at  room  tem- 
perature  of  0.2  × 10 −4  S  cm −1  [424] .  Other  viable  approach  is 
the dispersion of solid plasticizing elements to form hybrid SPEs. 
Homogeneously dispersed reinforcing phases such as TiO 
3 , 
SiO 
3 , called passive ﬁllers as they do not di- 
rectly participate in the conduction process, serve to prevent den-
