Repository: Sithcighce/IgnisBenchmark

# 智能题库生成与评估系统

一个基于大模型的自动化题库生成系统，采用**双重资产积累**机制构建高质量题库。

## 核心特性

### 🎯 双重资产积累 (Dual Asset Accumulation)

系统采用创新的双数据库架构，实现题库资产的双向积累：

- **📚 错题库 (Benchmark Bank)**: 收集目标模型（如Qwen-8B）**答错**的题目，形成专门的挑战性benchmark
  - 文件: `data/benchmark_bank.jsonl`
  - 用途: 评估模型弱点、训练数据增强、能力边界测试
  - 包含: 题目数据 + 错误答案 + 判题结果

- **✅ 验证集 (Validation Set)**: 收集目标模型**答对**的题目，形成可靠的验证数据集
  - 文件: `data/validation_set.jsonl`
  - 用途: 模型性能验证、质量控制、Few-shot示例池
  - 包含: 高质量题目及标准答案

### � 自动化工作流

```
生成题目 (Gemini 2.5 Pro) 
    ↓
解答题目 (本地 Qwen-8B via LM Studio)
    ↓
智能判题 (Gemini 2.5 Flash)
    ↓
    ├─→ [答错] → 错题库 (含错误答案分析)
    └─→ [答对] → 验证集 (可用作Few-shot)
```

File: question_reverse/Soot-inception--Carbonaceous-nanoparticle-_2022_Progress-in-Energy-and-Combu/Soot-inception--Carbonaceous-nanoparticle-_2022_Progress-in-Energy-and-Combu.txt (part 3 of 10)
Contents lists available at ScienceDirect 
zipper  mechanism  [363].  The  summarised  synthesis  work  on  buck-
ybowls highlights that no such physical interactions are required and 
that crosslinks, cyclodehydrogenation and thermal rearrangements are 
sufficient to integrate curvature. 

3.5. Clustering (reactive) PAH 

Reactive PAH were reported in one of the first mass spectrometry 
studies  of  aromatic  species  in  flames  in  1967  [165].  Of  course,  the 
naming “reactive PAH” contains the connotation of a chemical reaction 
occurring, which is yet to be shown, therefore we refer to these species 
as clustering PAH through either physical or chemical routes. It was only 
during  the  2000s  that  mass  spectrometric  instruments  were  able  to 
observe the molecule to particle transition, using soft laser desorption 
ionisation techniques with reflectron time-of-flight mass analysers that 
could extend the range to millions of mass/charge (m/z) units [155]. 
With  these  instruments  Grotheer  and  colleagues  were  able  to  show 
clustering of aromatics [158]. Fig. 21 shows this series of peaks with a 
periodicity of Δ = 500 Da. 

This has since been reproduced in an atmospheric ethylene premixed 
flame by Carbone et al. revealing clustering only for the positive ions 
with Δ = 450 Da and not for the negative ions [364] (see Fig. 22). We 
will return to this work at the end of the review. 

From Grotheer and colleagues mass spectrometric studies the colli-
sion efficiency to allow such aromatic species to cluster was computed 
[85]. This comes from a simple second order kinetic model that has been 
found to accurately describe the rate of soot formation, 

RCa,b = CE × βa,b × Ca × Cb,

(6)  

where the reaction rate, RCa,b , of molecules a and b is the product of the 
collision efficiency, CE  (other authors use α [7], β [107] or γ [365]); the 
free  molecular  collision  coagulation  kernel,  βa,b;  the  concentration  of 
molecules  a,  Ca;  and  b,  Cb  (in  Kraft  notation [85])  (the collision  effi-
ciency  is  often  further  split  to  separately  consider  the  van  der  Waals 
enhancement, EF, which we will not do in this work). It was found that 
aromatic species would need to cluster with a collision efficiency CE  >
0.01 (see Fig. 36). In other studies collision efficiencies ranging from CE 
= 0.01 (cid:0) 1.0 have been used to produce the flux of nanoparticles found 

during soot formation [2]. Therefore the goal of the rest of the review is 
to explore what is allowing PAH to stably cluster at these high collision 
efficiencies. 

4. Nanoparticle formation 

While the transition from molecule to carbonaceous nanoparticle is 
somewhat arbitrary we will consider any species above 1000 Da to be a 
nanoparticle.  The  growth  of  curved  or  planar  pericondensed  PAH  is 
generally not found to extend past 1000 Da. There are some exceptions 
to this definition that are worth mentioning. PAH growth has been seen 
to  extend  slightly  further  than  1000  Da,  in  low-pressure  premixed 
acetylene  flames  [128,303,366]  and  inverse  diffusion  flames  [367]. 
Another exception is the formation of giant fullerenes that can extend to 
6000  Da  within  low-pressure  flames  [109].  As  our  focus  is  on  the 
incipient nanoparticles that lead to primary and aggregate carbonaceous 
particles  these  exceptions  are  not  an  issue.  Previously  a  particular 
diameter value has been used as the threshold to describe the molecule 
to  particle  transition.  Section  2  discussed  the  many  instruments  that 
have been developed to measure mobility diameter and therefore it is 
natural to want to connect the nanoparticle mass to it’s diameter. For 
example the threshold of 1000 Da is a particle on the order of a nano-
metre in diameter [368]. However, many assumptions are required to 
convert from the molecular weight to particle diameter (or conversely 
from mobility diameter to particle diameter) including H/C ratio, den-
sity and the clustering species involved in nanoparticle formation. It is 
also questionable to approximate such molecular structures as spheri-
cally  homogeneous.  For  these  reasons  we will  avoid  discussing  nano-
particle diameters and focus on the question: by which mechanism do 
molecules cluster past 1000 Da to form nanoparticles? For the sake of 
clarity, chemical mechanisms will be referred to as disproportionation or 
inception or polymerisation while physical mechanisms will be referred to 
as  nucleation.  Mechanisms  involving  both  chemical  and  physical  in-
teractions will be referred to as physically stabilised soot inception. 

Table 1 lists the many mechanisms that have been proposed for the 
formation  of  carbonaceous  nanoparticles  in  hydrocarbon  flames.  The 
main strengths and weaknesses that have been discussed in the literature 
are consolidated. We have provided a schematic of the most relevant 
nanoparticle formation mechanisms in Fig. 23. 

4.1. Disproportionation 

4.1.1. Diatomic carbon 

The earliest view of soot formation was the direct dehydrogenation 
of  hydrocarbon  fuel  into  solid  carbon  particulates  [65].  Flame  spec-
troscopy revealed how the ethylene optical emissions (CH*, CHO*) gave 
way  to  the  C2  Swan  bands  that  cease  upon  soot  formation  with 
increasing  fuel/air  ratio  [369].  This  led  Smith  in  1940  to  suggest 
disproportionation of the fuel into C2 and H2 with the former reacting to 
form solid soot [see Table1(a)]. However, the concentration of C2  was 
found  to  be  too  low  to  support  soot  formation  [282].  Additionally, 
flames  in  which  C2  was  produced  in  high  concentrations,  such  as 
cyanogen  (C2N2)  [370]  and  carbon  suboxide  (C3O2)  [424]  were  not 
found to produce significant amounts of soot. 

4.1.2. Carbon monoxide 

Carbon monoxide is produced during fuel pyrolysis and is one of the 
main products of incomplete combustion [see Table 1 (b)]. The so-called 
Boudouard reaction was well-known in gas works where carbon mon-
oxide decomposes into solid carbon deposits and was also suggested to 
produce soot in flames [371] [see Table1(b)] according to, 

2CO ⇌C + CO2

(7) 

Fig. 21. Mass spectrum of high-molecular weight species extracted from a 13 
kPa acetylene-oxygen flame (ϕ = 3.25) by molecular beam mass spectrometry 
with 193 nm laser ionisation [158]. Used with permission form KIT CC. 

An equilibrium analysis revealed that at >1000 K carbon formation 
is not possible from Eq. 7 and therefore carbon monoxide dominates at 
flame  temperatures  over  disproportionation  to  solid  carbon  and  CO2 

ProgressinEnergyandCombustionScience88(2022)10095616J.W. Martin et al.                                                                                                                                                                                                                               

Fig. 22. Mass defect vs mass to charge ratio of flame ions (positive left, negative right) sampled in an ethylene/air premixed flame from a McKenna burner [364]. 
Used with permission from Elsevier ©. 

[372]. 

4.2. Acetylene inception 

combustion  exhaust  (Eq.  9).  Many other  small  positively  charged  hy-
drocarbons  are  produced  through  protonation  with  the  formyl  cation 
(Eq. 10). 

Under  rich  flame  conditions  the  primary  ion-producing  reactions 

Acetylene  was  initially thought  to  directly polymerise  into  carbon 
[see Table 1 (c)]. This was supported in the 20th century by Porter’s flash 
pyrolysis  experiments,  which  showed  acetylene  decomposition  to  a 
carbonaceous  material  after  photoexcitation  with  no  extractable  frac-
tions [373]. Porter suggested a radical chain mechanism where acety-
lene added to the carbon material and hydrogen was evolved (leading to 
what  we  will  call  an  amorphous  inception  mechanism).  Others  sug-
gested  acetylene  reactions  catalysed  by  C2  [65]  [see  Table  1(d)  and 
Fig. 23]. The presence of a significant amount of hydrogen in early soot 
nanoparticles  suggested  more  complex  mechanisms  were  at  play  and 
other intermediates such as PAH were important. 

4.2.1. Chemi-ions 

Calcote provided one of the first detailed reviews of various path-
ways and kinetics involved in acetylene inception [425] [see Table 1(e) 
and  Fig.  23].  He  showed  that  none  of  the  chemical  mechanisms  sug-
gested  before  the  1980s  were  rapid  enough  to  explain  nanoparticle 
formation. Instead, he proposed an ionic mechanism based on two ob-
servations:  the  correlation  between  soot  and  charged  species  in  the 
flame and the more rapid reactions between neutral species and charged 
hydrocarbon ions. 

The correlations between soot and charged species are well-known 
and  have  been  thoroughly  reviewed  by  Hayhurst  and  Jones  [112], 
Lawton  and  Weinberg  [426]  and  more  recently  by  Fialkov  [115]. 
Briefly, significant concentrations of charged species are found in flames 
(cid:0) 3) [364,375,427]. This significant charge concen-
(1015 (cid:0) 1017  ions m
tration  was  found  to  be  due  to  chemi-ionisation  reactions  and  not 
thermal ionisation [428]. Chemi-ionisation reactions rely on the ejec-
tion of an electron in a high energy reaction between an electronically 
excited molecule and a neutral species. The main reactions are [112], 

CH* + O•→CHO+ + e(cid:0)

CHO+ + H2O→CO + H3O+

CHO+ + neutral→protonated+ + CO,

(8)  

(9)  

(10)  

where the electronically excited carbyne (CH
) reacts with an oxygen 
+
radical (O•) to form the cation radical formyl (CHO
) (Eq. 8). This is a 
short-lived radical that reacts rapidly with other species including water 
to  form  the  hydronium  ion  (H3O
),  which  is  the  predominant  ion  in 

+

*

become, 

CH* + C2H2→C3H3

+ + e(cid:0)

C3H3

+ + C2H2→C5H+

5 ( + C2H2⇒PAH+)

PAH + C3H3

+→PAH++•

•C3H2

PAH + CHO+→PAH+ + CO

soot⇌soot+ + e(cid:0)

(11)  

(12)  

(13)  

(14)  

(15)  

+

where excited carbyne reacts with acetylene (C2H2) to form propenyl 
cations (C3H3
), which are longer lived as they can cyclise into cyclo-
propenyl  (Eq.  11)  [115].  PAH  are  known  to  become  charged  as  they 
grow through reactions with chemi-ions (Eq. 13 and 14) allowing them 
to be detected in molecular beam mass spectrometry [128]. Soot can 
also be charged due to thermoionisation (Eq. 15), which is most effective 
for larger soot particles that are sufficiently carbonised to have a low 
work function [115]. 

Why are these positive species not neutralised by negative charges? 
The  primary  negative  species  are  electrons,  however,  low  concentra-
tions of negatively charged species are able to be formed i.e. in equi-
librium with the electrons. 
e(cid:0) + H2O⇌H + OH(cid:0)

(16)  

e(cid:0) + C2H2⇌H + C2H(cid:0)

e(cid:0) + cPAH⇌cPAH(cid:0)

e(cid:0) + soot⇌soot(cid:0)

(17)  

(18)  

(19)  

Formation  of  negative  ions  is  through  electron attachment.  However, 
the electron affinity of most flame species is low, with most electron ion 
collisions  leading  to  elastic  scattering  and  the  majority  of  negative 
charge being carried by the electrons [112,115], explaining the lack of 
neutralisation. One exception is curved PAH that easily become nega-
tively charged by electron attachment (Eq. 18), as shown by Homann 
[128]. Soot is also able to become negatively charged through electron 
attachment [116–120]. Electron attachment (Eq. 19) and thermoioni-
sation (Eq. 15) provide a charge equilibrium for primary and aggregate 

ProgressinEnergyandCombustionScience88(2022)10095617J.W. Martin et al.                                                                                                                                                                                                                               

Fig. 23. Schematics for a collection of mechanisms from Table 1.  

soot particles that is in thermal equilibrium and is described by the Saha 
equation [115]. This list of flame ion reactions is not comprehensive and 
more complete mechanisms exist for flame ion chemistry [429]. 

Returning  to  soot  formation,  Calcote  also  drew  attention  to  the 
location  of  the  ions  directly  preceding  the  formation  of  soot  nano-
particles and to the similar soot and ionic concentrations (1014  (cid:0) 1016 
(cid:0) 3), suggesting a causative link [375]. It is well-known in atmo-
ions m
spheric chemistry that reactions involving charged species and neutral 
molecules can be significantly faster than neutral-neutral reactions due 
to the ion-induced dipole forces. Calcote’s reaction mechanism was then 
based on the chemical polymerisation of C3H3
with acetylene (Eq. 13) 
[see Fig. 23(e)) [375]. Charged molecules were suggested to polymerise 

+

by acetylene addition at a rate sufficient to explain the rapid growth of 
soot  nanoparticles.  Preliminary  studies  supported  such  a  mechanism 
with positive nanoparticles up  to 8 × 103  Da being found using mass 
spectrometry  in  acetylene  flames  [109,384]  (see  Fig.  2).  Experiments 
involving electric fields and easily ionised metals were used to further 
explore such a mechanism. 

Electric fields have long been seen as evidence for an ionic mecha-
nism. Brande in 1814 showed that a diffusion flame can be deflected 
towards a negative plate within an electric field, suggesting positive ion 
carriers  [430]. The  influence on  soot  inception  is  complicated  by  the 
production of an ionic wind. The accelerated chemi-ions in the flame 
entrain air in such a way that the flame is aerated, increasing oxidation 

ProgressinEnergyandCombustionScience88(2022)10095618J.W. Martin et al.                                                                                                                                                                                                                               

Table 1 
Formation mechanisms for soot nanoparticles. Schemes are shown as well as the strengths and weaknesses of each mechanism. The possibility of the mechanism being 
involved in the formation of carbonaceous nanoparticles is also suggested.  

Mechanisms 

Scheme 

Strengths 

Weaknesses 

Possible 

Disproportionation  
(a) diatomic carbon 

fuel → C2(g) + H2  → C(s)  

Presence of C2  [369].  

Cyanogen (C2H2)-oxygen flame sootless [370]. 
Soot contains hydrogen [25].  

(b) CO 

2CO → C(s) + CO2  

Boudouard reaction well-known on surfaces low 
T [371]. 

Thermodynamics do not support this past 1000 K  
[372]. 

-HC2

•
• + C2H2  → -C2HC

Suggested from photolysis of acetylene [373]. 

Presence of C2  [369], reactivity of C2H2[374].  

Too slow; does not explain aromatic sooting 
propensity [65]. 
Insufficient C2  at flame T [65].  

Acetylene inception  
(c) amorphous 

(d) C2, acetylene  

(e) chemi-ion 

(f) graphene 

(g) icospiral 

C2  + C2H2  → 2C2H + 2C2H2→ 
2C4H3  + C2  → 2C4H2+C2H  
+ + C2H2  → PAH
C3H3

+

PAH(σ•) + C2H2  → PAH  
PAH(σ•) + C2H2  → cPAH → 
icospiral  

Polyyne inception    
(h) ring condensation 

C2H2  → CnH2  → PAH → C(s)  

(i) fullerene-like 

C2H2  → CnH2  → cage (+ PAH)  

Polyaromatic inception    
(j) PAH, PAH 

PAH + PAH → PAH-PAH  

Ion-neutral reactions are fast. Ions and soot 
correlated [375]. 
Acetylene rapidly forms PAH [3,285]. 

Reactions are not much faster [376]. Neutral PAH 
grow at same rate [366]. 
Too slow for nanoparticle formation [3]. 

PAH integrate curvature [377,378], fullerenes 
present in flames [123], templated growth is fast 
[379], spirals and onions observed in HRTEM  
[380,381]. 

Many polyynes in the flame [165], 
thermodynamically stable at high T [382]. 
Fullerenes present in flames [123]. High 
pressure acetylene pyrolysis simulations [385]. 

Too slow [288]. Closure into fullerenes is more 
likely [128]. 

Rigid unlikely to cyclise [383]. Radical-induced 
fragmentation limits growth [384]. 
Radical-induced fragmentation limits growth  
[384], fullerenes are formed from aromatic 
species in flames [128]. 

PAH most stable, resistant to radical-induced 
fragmentation, so high conc. [3,295], curved 
PAH were also suggested [386]. 

Edges are unreactive in pericondensed PAH  
[387]. 

(k) aryl, PAH(6) 

PAH(σ•) + PAH(6) → PAH-PAH   Hydrogen abstraction generates many σ radicals  

[31].  

(l) aryl, aryl 

PAH(σ•) + PAH(σ•) → PAH- 
PAH  

Hydrogen abstraction generates many σ radicals  
[31], strong bonds formed [388].  

(m) 

PAH-PAH → PAH  

cyclodehydrogenation 

(n) pentaring, pentaring 

(o) aryl, pentaring 

(AALH) 

PAH(5) + PAH(5) → PAH(5)=
(5)PAH  
PAH(σ•) + PAH(5) → PAH-(5) 
PAH  

(p) aryl, RSR (CHRCR) 

PAH(π•) + PAH(σ•) → PAH- 
PAH(π•)  

(q) aryne 

PAH(σ•) → PAH(2σ•) + PAH → 
PAH-PAH  

(r) furans 

PAH(σ•) + O

• + PAH → Furan  

Ring condensation rapid at flame temperature  
[361] reduces impact of radical-induced 
fragmentation. 
Pentaring more reactive than 6-mem ring [389]. 

Pentaring more reactive than 6-mem ring [90]. 

π and σ-radicals are present in flames [31,303]. 
Reaction easily lose H to regenerate π-radical  
[21].  

Strong binding energy to PAH [390,391]. 

Furan-like PAH found in some flames [393]. 
Oxygen can enhance soot formation [394]. 

Requires large number of radicals for creating 
σ-radicals [7], prone to radical-induced 
fragmentation [3]. Low collision efficiency [388].  

Requires large number of radicals for creating 
σ-radicals [7]. Low conc. and collision efficiency  
[388].  

Slow as relies on the initial crosslinking of aryl 
radicals (see above). 

Symmetry forbidden [2+2] pericyclic reaction 
unstable [389]. 

Requires large number of radicals for creating 
σ-radicals [7]. Prone to radical-induced 
fragmentation.  
Conc. of odd number PAH (likely to be π-radicals) 
not reduced [303]. Radical-induced 
fragmentation likely to compete.  

Requires two H-abstraction the second having a 
significant barrier [392], unlikely due to 
concentrations of H and PAH(σ•) [31].  

Large oxygen rich PAH not found in most flames  
[128,395]. Insignificant oxygen content has been 
found in early soot particles [142]. Prone to 
thermal and radical-induced fragmentation  
[396]. 

Aliphatics are found to increase later in the flame  
[400,401]. Prone to radical-induced 
fragmentation [246], condensible tar can be 
removed with fast sampling [402]. 
Dimerisation not possible <650 Da [7,105,106].  

Enhancement is minor ≈2.5 kcal/mol [404].  

Some vapours are light emitting  [397]. 
Condensible tar is seen in thermophoretic 
samples from diffusion flames [398,399]. 

Irreversible dimerisation describes soot particle 
number [72]. Internal rotors improve stability  
[387]. 
Evidence from IR spectroscopy [403]. Seen in 
HR-AFM [334]. Improves clustering [404]. 

Physical nucleation    
(s) aliphatic polymer 

Fuel → polymer → [polymer]n  

(t) fPAH 

fPAH → [fPAH]n  

(u) aliphatic chains 

(v) aromatic polymer 

(w) penta-linked (APLH) 

(x) cPAH 

(y) ion, fPAH 

PAH + aliphatic → ∼PAH∼ → 
[∼PAH∼]n  
Fuel → aromatics → polymer → 
[polymer]n  

(5)PAH(σ•) + (5)PAH → PAH 
(5)=(5)PAH  
cPAH → [cPAH]n  

Large polymers are able to condense [134,405]. 
Large polymer can cluster more effectively  
[406], extension of polyaromatic routes. 
Imaged HR-AFM [334], provides planar species  
[408] 

Prone to radical-induced fragmentation, 
aromatically linked PAH have lower dimerisation 
propensity than fPAH [406,407]. 
Unlikely for (5)PAH(σ•) to react with pentaring, 
prone to radical-induced fragmentation.  

van der Waals interactions [109]. Dipole-dipole 
interactions improve clustering [24,353]. 
Long range interactions [409]. 

Dimerisation energy similar to fPAH i.e. too low  
[353]. 
Low binding energies [410]. 

(continued on next page) 

N 

N 

N 

N 

N 

N 

N 

N 

N 

N 

Y 

Y 

Y 

N 

Y 

Y 

Y 

Y 

N 

N 

N 

Y 

Y 

N 

N 

ProgressinEnergyandCombustionScience88(2022)10095619J.W. Martin et al.                                                                                                                                                                                                                               

Table 1 (continued ) 

Mechanisms 

Scheme 

Strengths 

Weaknesses 

Possible 

(z) ion, cPAH 

fPAH + C3H3
fPAH → cPAH + C3H3
[cPAH]

+ → [PAH]n
+ → 

+

+
n  

Long range strong interactions [24,353]. 

Limited to small clusters [24]. 

Physically stabilised soot inception    
(aa) zipper mechanism 

fPAH-fPAH → cPAH  

(bb) internal rotors 

(cc) aliphatic, bridge- 
linked (CH2-ABLH)  

(dd) acetylene bridge- 
linked (C2H2-ABLH)  

(ee) O2, bridge-linked 

(O2-ABLH)  

[PAH(σ•),PAH(5)]* → PAH- 
PAH  

PAH(π•) + PAH(π•) → PAH- 
(CH2)m-PAH  
PAH(π•) + PAH(σ•) + C2H2  → 
PAH-C2H2-PAH  
PAH(π•) + O2  + PAH → PAH- 
O2-PAH  

(ff) excimer 

PAH* + PAH → (PAH,PAH)*  

(gg) multicentre-linked 
(pancake) (AMLH) 

(hh) zig-zag-linked 

(AZLH) 

PAH(deloc.π•) + PAH 
(deloc.π•)→ PAH≡PAH  
2diradicaloid → 
diradicaloid=diradicaloid  

(ii) rim-linked (ARLH) 

PAH(loc.π•) + PAH(π•)/(5)PAH 
→ PAH-PAH  

Suggested for fullerene formation [109,128, 
386]. 
Increase interaction time for polyaromatic 
reactions [9,411], bound internal rotors for 
large PAH [106]. 
Allows stacking and bonding [134,404]. Mass 
spectrometric evidence in some flames [358]. 
Acetylene is abundant and π-radicals have also 
been detected [334], stable complex [412].  

Oxygen is found to enhance soot formation in 
some flames [93], binding energies are strong  
[413]. 

Presence of fluorescence in soot forming region  
[414], excimers formed with stacked PAH  
[415]. LIF gives long duration fluorescence 
supporting excimers [180,181]. 
Many π-radicals present [334,417], multicentre 
bonds allowing stacking [418,419].  

Long acenes have large dimerisation energies [7, 
421], large PAH with zig-zag edges can be 
open-shell singlet multiradicals [422,423]. 
Many π-radicals present [334,417]. Strong 
bonding and less prone to radical-induced 
fragmentation [353].  

Y 

N 

Y 

Y 

Y 

N 

N 

Y 

Aryl-linked aromatics cannot stack. 

Aryl-radical collision did not reveal effect for 
small PAH [388]. 

Prone to radical-induced fragmentation [246], 
high H/C ratio  

Prone to radical-induced fragmentation [246], 
polymerisation mechanism unclear. 

Insignificant oxygen content has been found in 
early soot nanoparticles [142]. Prone to 
radical-induced fragmentation [246], 
polymerisation mechanism unclear. 
Weak interactions over nanoseconds [181], can 
only stabilise a dimer, trimers weakly bound  
[416]. 

Low interaction energy [353,419,420], 
polymerisation mechanism unclear. 

Acenes fragment or rearrange into fPAH [7,357]. 

Y 

Unknown concentrations of PAH(loc.π•) and 
collision efficiencies.  

Y  

and thereby reducing soot formation. Weinberg and Place were the first 
to realise that a counterflow diffusion flame would allow for the ionic 
wind to have no impact on the aeration of the flame [431]. Counterflow 
flames provide a flame front nearly perpendicular to the flow field. An 
electric field applied across the burner provides an ionic wind, which 
merely shifts the stagnation surface. Soot’s residence time in the flame 

was found to be reduced, as was the size of the primary particles. Fig. 24 
shows the significant impact of the electric field on the formation of soot, 
recently measured using laser induced incandescence (LII) as well as the 
aromatic species and the hydroxyl radical using laser induced fluores-
cence (LIF) [432]. 

The  application  of  the  electric  field  shifts  the  reaction  zone, 

Fig. 24. Counterflow diffusion flame with fuel C2H4  injected from the bottom mixing with the oxidant O2/N2  injected from the top. The panels show without (top) 
and with (bottom) an electric potential difference of 1 kV applied. Luminous carbon particulates measured with LII disappear from the flame upon application of the 
field (from Park et al. [432]; used with permission from Taylor & Francis ©). 

ProgressinEnergyandCombustionScience88(2022)10095620J.W. Martin et al.                                                                                                                                                                                                                               

providing some quenching of the production of aromatic. However, the 
impact  on  soot  formation  is  more  pronounced  with  the  complete 
removal of soot. This effect is most pronounced when the electric field is 
established  in  such  a  way  that  shifts  the  chemi-ions  formed  in  the 
chemiluminescence  zone  of  the  flame  into  the  soot-forming  region, 
increasing  the  charge  present  during  soot  formation  [115].  Weinberg 
suggested that this reduces soot formation through the attachment of 
cations to soot particles; 

soot + C3H3

+⇌soot+ + C2H2 + H•.

(20) 

This charge attachment reduces the coagulation efficiency of soot as 
an excess of positive charge increases the repulsion between soot pri-
mary  particles.  The  size  reduction  was  then  initially  attributed  to  a 
reduction  in  the  residence  time  of  the  charged  soot  in  the  flame.  By 
tuning  the  direct  current  (DC)  electric  field  strength,  these  positively 
charged soot particles were held in the soot forming region, allowing 
them to grow to hundreds of nanometres in size. Weinberg suggested 
that only soot particles larger than 9 nm are able to become charged due 
to  charge  attachment  as  in  Eq.  20  [426].  However,  as  has  been 
mentioned,  smaller  charged  soot  particles  were  also  observed  as  the 
resolution of particle mass analysers improved [109]. Furthermore, the 
electric field uniformly reduces all soot primary particles’ diameters, not 
only the charged soot, indicating that charged and neutral soot forma-
tion is linked [115]. Using DC electric fields to explore the impact of 
ionic soot mechanisms is challenging. The flow fields can be modified 
through ionic winds and chemi-ions can shift within the flame, which 
makes  distinguishing  the  impact  on  soot  nanoparticle  formation  and 
soot aggregation difficult to decouple. Alternating current electric fields 
have also shown an impact on soot nanoparticle formation, causing soot 
emissions  to  increase  or  decrease  depending  on  the  frequency  and 
voltages  used  [433].  These  results  were  interpreted  as  primarily 
impacting soot nanoparticle formation. 

Addition  of  easily  ionised  metals  to  flames  provides  a  further  op-
portunity  to  explore  ionic  aspects  of  soot  formation.  They  have  long 
been  studied  as  anti-smoke  additives  to  diesel  engines  [434]  and  in 
polystyrene combustion have been shown to reduce soot emissions by 
50–90% [435]. These metals increase the ionic concentrations through a 
variety of processes and reactions: 

M + OH*→MOH+ + e(cid:0)

(25)  

Thermal ionisation (Eq. 21) is the first mechanism considered for alkali 
metals as they possess a low ionisation potential. Ashton and Hayhurst 
found the rate of thermoionisation in a hydrogen flame to be determined 
(cid:0) 9T1/2exp( (cid:0) EI /RT), 
by  the Saha  equation to be k = (9.9 ± 2.7) × 10
where  EI  is  the  ionisation  energy  [436],  with  the  ionisation  energy 
decreasing down the periodic table. Therefore, larger alkali metals are 
expected to be more completely ionised in flames. Experimentally, the 
ionisation effect can be less pronounced as seen in Fig. 25 where ionic 
concentrations are measured in a premixed flame aspirated with water 
and alkali metal salts [437]. 

The  delayed  increase  in  the  charge  concentration  for  most  alkali 
metals in this flame was explained as being due to the high ionisation 
potential  of  these  species.  The  charging  later  in  the  flame  when  the 
temperature is lower was suggested to be due to charge transfer from 
hydronium ions (Eq. 22). This late charging is thought to primarily in-
fluence coagulation. In this case, charge transfer to soot increases the 
fraction of positively charged soot primary particles (Eq. 24). This re-
duces the coagulation efficiency due to electrostatic repulsion, produc-
ing less aggregated primary particles that are more easily oxidised. A 
partially premixed coflow ethylene flame (ϕ = 2.27) probed by small 
angle X-ray diffraction indicates that the size of primary particles does 
not  change  significantly  for  potassium  addition  [438].  However,  in  a 
different flame (premixed ethylene/air flame on a modified PerkinElmer 
burner  ϕ = 2.6)  potassium  has  been  found  to  reduce  the  size  of  the 
primary particles [439]. Another complication in interpreting these re-
sults is the catalytic effects of alkali metals. Potassium has been found to 
reduce the mass of soot as demonstrated by experiments that added the 
potassium further downstream where coagulation has already occurred, 
finding  a  decrease  in  soot  emissions  from  improved  oxidation  [440]. 
Recent X-ray absorption spectroscopy supports a “classic catalytic role of 
activating O2  into reactive oxygen species, with the mobility of K2CO3 
facilitating the transport of these species to immobilised soot particles” 
[441].  Similar  challenges  exist  for  interpreting  the  role  of  alkaline 
metals such as Ba, Ca, etc., which are known to form cations with excited 
hydroxyl  (Eq.  25)  and  catalytically  produce  the  aggressive  hydroxyl 
oxidant [115]. 

M⇌M+ + e(cid:0)

H3O+ + M→H2O + M+ + H

C3H3

+ + M→H2O + M+ + H

soot + M+→soot+ + M

(21)  

(22)  

(23)  

(24)  

+

Cesium  provided  the  most  insight  on  the  impact  of  ions  on  soot 
formation. It has a low ionisation potential and leads to a considerable 
increase in the ionic concentration in the soot-forming region of most 
flames [437], as seen in Fig. 25. In the mentioned study, a decrease in 
the chemi-ion corresponding to C3H3
was found, indicating that the 
metal was able to be charged through charge transfer according to Eq. 
23, and was suggested to support a chemical mechanism for soot for-
mation (Eq. 12). The reduction in soot was then explained by Calcote as 
being due to the reduction in the number of nuclei chemically grown 
from C3H3
[375]. However, in situ small angle X-ray diffraction using 
synchrotron light sources has recently found that the addition of cesium 
into an ethylene flame doubles the concentration of the smallest carbon 
nanoparticles [438], which  suggests that cesium promotes  soot nano-
particle formation. This would indicate a different mechanism for the 
soot reduction, one which is more in line with that suggested by Howard 
and Kausch [442] and Bonczyk [443]. In their proposed mechanisms, 
the ions play a stabilising role for nuclei, producing large numbers of 
smaller carbon particles with increased surface area allowing for their 
rapid oxidation and destruction and leading to less soot. 

+

Fig. 25. Ionisation signal with different metals added to fuel rich flames [437]. 
Used with permission from Elsevier ©. 

Other significant critiques arose for the chemical ionic mechanism. 
Firstly, there are a number of soot-producing systems that have insuf-
ficient ion concentration such as benzene flames, shocktube and pyrol-
ysis experiments [2]. Secondly, the molecular beam mass spectrometry 
of larger PAH found that the growth rates of charged and neutral aro-
matic  molecules  were  similar  [366].  While  reaction  rates  can  be 
enhanced in atmospheric chemistry for ions at room temperature, the 
high  temperatures  found  in  flames  provide  thermal  energies  that 

ProgressinEnergyandCombustionScience88(2022)10095621J.W. Martin et al.                                                                                                                                                                                                                               

overwhelm  any  ion  induced-dipole  enhancement  [376].  The  HACA 
mechanism was able to explain the growth of pericondensed aromatic 
molecules  under  flame  conditions  [3].  We  will  return  to  ion-induced 
nucleation  mechanisms  in  the  context  of  physical  nucleation  later  in 
this review. 

4.2.2. Graphene 

Graphene is a 2D layer of hexagonally arranged carbon atoms. In the 
context of this review nanoparticle formation is considered growth of a 
PAH towards the graphene limit (large PAH with hundreds of carbon 
atoms) [see Table 1(f)  and Fig. 23] [115]. This is  envisaged to occur 
through the HACA mechanism reported earlier. It is clear, however, that 
while this mechanism can explain the formation of small aromatics it 
cannot explain the rapid formation of soot nanoparticles [3]. There is an 
exception for low pressure premixed acetylene oxygen flames in which 
the conditions can be tuned to produce large flat graphene structures 
[366].  This  is  of  considerable  interest  for  the  gas  phase  synthesis  of 
graphene for material and electronic applications. Most of the studies 
have focused on plasma reactors using low sooting fuels, such as alco-
hols,  to  produce  graphene  in  the  gas  phase  at  atmospheric  pressure 
[444–446]. 

4.2.3.

Icospiral 

The discovery of fullerenes by Kroto, Curl and Smalley in 1985 [122] 
led to a number of new proposed mechanisms for soot formation [447]. 
The first was that buckminsterfullerene C60  could act as the nuclei for 
soot formation, an idea supported by their detection in some particular 
flames [123]. However, the concentration of C60 was found to be too low 
in  atmospheric  flames  to  be  critical  for  soot  formation  [128,340].  A 
second suggestion was that an aromatic species was formed that then 
curved onto itself like a nautilus shell [379] [see Table 1(g) and Fig. 23]. 
This  geometry  (the  icospiral)  is  achieved  by  two  screw  dislocations 
allowing  for  the  fullerene  layers  to  be  wound  together  (see  Fig.  26). 
Evidence  came  from  electron  micrographs  of  soot  and  carbon  black 
particles,  where  closed  and  spiral  fringes  indicated  such  an  icospiral 
seed [380,381]. These early electron micrographs were often formed by 
strong  electron  annealing  that  allowed  for  the  fringes  to  be  clearly 
imaged.  Such  annealing  is  known  to  convert  many  zero-dimensional 
carbon  materials  such  as  nanodiamond  into  fullerene-like  carbon  on-
ions [448], suggesting these structures were formed during the electron 
irradiation. 

The  icospiral  geometry  was  suggested  to  allow  for  a  templated 
growth process, which is known to be rapid and the predominant growth 
mechanism in crystals [450]. Templated HACA growth of a small aro-
matic on a larger aromatic structure has recently been studied compu-
tationally. Minimal, if any, impact at flame temperatures was found for 
templated  HACA  growth  due  to  the  weak  dispersion  forces  involved 
between  acetylene  and  graphene  [451].  Some  other  recent  work  on 

curved aromatics has shown that HACA type growth can be enhanced 
due to curvature integration [452]. While this is of considerable interest, 
curvature has also been found to modify the rate of oxidation, in most 
cases  increasing  it  [351,453].  Therefore,  more  work  is  required  to 
determine the impact that curvature has on PAH growth. Nevertheless, 
the  fraction  of  hydrogen  in  early  soot  and  the  molecular  beam  mass 
spectrometry support the view that PAH growth does not extend past 
1000 Da in most sooting flames, which would be required for an ico-
spiral [288]. 

In summary, acetylene is critical for PAH formation and therefore 
indirectly  contributes  to  soot  nanoparticle  formation.  However,  the 
HACA  mechanism  is  too  slow  to  explain  soot  nanoparticle  formation 
through chemi-ions, graphene or icospirals due to weak enhancements 
to PAH growth from ionic, curvature or templating effects. 

4.3. Polyyne inception 

The  first  molecular  beam  mass  spectrometry  from  within  flames 
revealed significant concentrations of polyynes, suggesting they could 
be  potential  precursors  to  soot  nanoparticles  [165].  The  first  kinetic 
mechanism developed focused on the stability of polyynes that are more 
thermodynamically  stable  than pericondensed aromatic hydrocarbons 
at  high  temperatures  (> 2000  K)  and  suggested  a  ring  condensation 
where  polyynes  react  to  form  PAH  species  [382]  [see  Table  1(h)]. 
Recent  molecular  beam  Raman  analysis  also  confirms  the  significant 
concentration of polyynes present in soot forming flames [454]. How-
ever, mass spectrometry showed that the growth of these species was not 
found to extend past 150 Da [128,165]. This is because they are prone to 
degrade  in  flame  environments  [9].  Hydrogen  addition  to  growing 
polyynes leads to radical-induced fragmentation such as, 

H (cid:0) C ≡ C (cid:0) C ≡ C (cid:0) H + H• → H(cid:0) •C = CH (cid:0) C ≡ C (cid:0) H

→ H (cid:0) C ≡ C (cid:0) H+•C ≡ C (cid:0) H,

where the hydrogen addition leads to a radical that fragments through a 
β-scission,  breaking  up  the  chain  [9].  Analysis  of  polyynes  in  partial 
equilibrium with hydrogen radicals and H2 supported a limit to polyyne 
growth of CmH2, m< 16 [384,455]. Long polyynes are unlikely to cyclise 
into PAH due to their high rigidity [383] and are more likely to degrade 
to acetylene and C4 species that cyclise into aromatics [10]. 

Recently a range of reactive molecular dynamics simulations have 
suggested a fullerene-like polyyne mechanism [385,456,457], reminis-
cent  of  fullerene  cage  formation,  which  was  explored  using  similar 
methods  [458]  [see  Table  1(i)  and  Fig.  23].  In  simulations  involving 
highly concentrated mixtures of acetylene and other fuels (0.1 g/cm3), 
and  extreme  temperatures  (2000–3000  K),  large  fullerene-like  struc-
tures were observed [385,456,457]. These extreme temperatures led to 
C-H  bonds  breaking  and  a  large  number  of  radicals.  These  radicals 

Fig. 26. Icospiral growth as envisaged by Kroto [449]. Used with permission from Elsevier ©.  

ProgressinEnergyandCombustionScience88(2022)10095622J.W. Martin et al.                                                                                                                                                                                                                               

quickly  react  in  these  high  density  simulations  forming  long  polyyne 
chains that condense into cage structures. As mentioned, such growth of 
long polyynes is not observed in hydrocarbon flames. The H /C ratio of 
early  soot  particles  of  0.4–0.7  is  also  too  high  compared  with  what 
would  be  expected  from  a  fullerene-like  polyyne  mechanism.  Careful 
reactive  molecular  dynamics  of  benzene  pyrolysis  showed  the  initial 
formation  of  aromatic  species  [459,460]  and  only  after  loss  of  all 
hydrogen  atoms  were  fullerene-like  cages  able  to  form.  This  result 
matches  what  is  observed  in  the  negative  mass  spectrum  during  aro-
matic to fullerene transformations [128,338,339]. 

The  discussion  of  polyynes  leads  us  to  recall  the  comment  from 

Donnet, Bansal and Wang from 1993 [108], 

“...the presence of a particular species is not sufficient proof that it is 
involved in soot formation. A species may be present because it is not 
reactive.” 

It also reminds us that a soot mechanism must take into account not 
only the construction towards soot nanoparticles (forward reactions) but 
also the destruction of the growing species (reverse reactions). 

4.4. Polyaromatic inception 

Some of the first to discuss a polyaromatic inception were perhaps
