Repository: Sithcighce/IgnisBenchmark

# 智能题库生成与评估系统

一个基于大模型的自动化题库生成系统，采用**双重资产积累**机制构建高质量题库。

## 核心特性

### 🎯 双重资产积累 (Dual Asset Accumulation)

系统采用创新的双数据库架构，实现题库资产的双向积累：

- **📚 错题库 (Benchmark Bank)**: 收集目标模型（如Qwen-8B）**答错**的题目，形成专门的挑战性benchmark
  - 文件: `data/benchmark_bank.jsonl`
  - 用途: 评估模型弱点、训练数据增强、能力边界测试
  - 包含: 题目数据 + 错误答案 + 判题结果

- **✅ 验证集 (Validation Set)**: 收集目标模型**答对**的题目，形成可靠的验证数据集
  - 文件: `data/validation_set.jsonl`
  - 用途: 模型性能验证、质量控制、Few-shot示例池
  - 包含: 高质量题目及标准答案

### � 自动化工作流

```
生成题目 (Gemini 2.5 Pro) 
    ↓
解答题目 (本地 Qwen-8B via LM Studio)
    ↓
智能判题 (Gemini 2.5 Flash)
    ↓
    ├─→ [答错] → 错题库 (含错误答案分析)
    └─→ [答对] → 验证集 (可用作Few-shot)
```

File: questions/Next-generation-polymers-of-intrinsic-microporosity-wi_2021_Progress-in-Ener/Next-generation-polymers-of-intrinsic-microporosity-wi_2021_Progress-in-Ener.txt (part 3 of 7)
Progress in Energy and Combustion Science 84 (2021) 100903 
B, Litwiller E, Pinnau I., Rational design of intrinsically ultramicroporous polyimides containing bridgehead-substituted triptycene for highly selective and permeable gas 
separation membranes. Macromolecules. 47:5104-14 (2014). Copyright 2014 American Chemical Society. 

Fig. 17.  (a) Structure of TDA1-DMN and TDA i 3-DMN membranes, and (b) PXRD patterns of TDA1-DMN and TDA i 3-DMN membranes [129] . Reprinted with permission from 
Ghanem B, Alghunaimi F, Ma X, Alaslai N, Pinnau I., Synthesis and characterization of novel triptycene dianhydrides and polyimides of intrinsic microporosity based on 3, 
3 ʹ-dimethylnaphthidine. Polymer, 101:225-32. (2016). Copyright 2016 Elsevier. 

2 /CH 

2 permeability by 18%, the CO 
2 /CH 

1  under  vacuum  at  300 °C  with  a  2-day  reaction  time  improved 
the CO 
2 selectivity by 104%, and 
2 /N 
the CO 
4 selectivity by 230% [161] . Increasing crosslinking time 
from 12 to 48 h at 300 °C and from 12 to 24 h at 250 °C resulted 
in a uniform CO 
4 selectivity enhancement of PIM-1 [161] . The 
formation of stable planar triazine rings ( Fig. 20 a) without releas- 
ing any volatile product, increases the PIM-1 stability. The creation 
of triazine rings decreases the inter-chain distance and free vol- 
ume. Therefore, the formation of contracted cavities leads to se- 
lectivity  enhancement.  Fig.  20 b  shows  how  pores  change  during 
thermal crosslinking. The permeability enhancement has been at- 
tributed to the conformational freedom limitations caused by in- 
creased ineﬃcient chain packing. The use of a longer crosslinking 
time led to the creation of more triazine rings, and consequently 

17 

to a higher CO 
lectivity of 41.7, and a higher CO 

2 permeability of 4,0 0 0 Barrer, a higher CO 

2 /N 
4 selectivity of 54.8 [161] . 

2 se- 

2 /CH 
Thermal  crosslinking  in  an  inert  atmosphere  containing  tiny 
amounts  of  atmospheric  oxygen  leads  to  the  formation  of  cova- 
lently crosslinked polymer chains and increased molecular sieving 
ability [162] . The O 
2 plays a prominent role in the crosslinking pro- 
cess. The degree of crosslinking is controlled by adjusting oxygen 
content, reaction time, and temperature. At a high oxygen level (air 
condition), the reaction time should be short (10 min), because the 
membrane may degrade or crack. The oxidative heat treatment of 
microporous membranes results in the formation of 3D networks 
with tighter pathways and lower chain-to-chain spacing, allowing 
for higher selectivity. The high free volume of a membrane pro- 
vides an opportunity for excellent sorption and diffusion of oxygen 

A. Arabi Shamsabadi, M. Rezakazemi, F. Seidi et al. 

Progress in Energy and Combustion Science 84 (2021) 100903 

molecules through the spaces between the interconnected microp- 
ores. Performing the reaction under different conditions may affect 
the pore size distribution and the crosslinking extent differently. 

Another  method  of  preparing  crosslinked  membranes  is  con- 
verting the nitrile groups of PIM-1 to carboxyl groups, followed by 
decarboxylation and annealing [163] . The created carboxylic acid 
anhydride is then converted to aryl radicals, and radical combina- 
tion generates biphenyl crosslinking. The abstraction of a hydrogen 
from a methyl group, the loss of a methyl group, and aromatic rad- 
icals provide possible sites for crosslinking. The carboxylated PIM-1 
was crosslinked via annealing at 375 °C for 40 min [163] . The re- 
sulting membranes have higher CO 
4  selectivities 
2 permeabilities compared to the pristine PIM-1 [163] . 
but lower CO 

2  and CO 

2 /CH 

2 /N 

5.2. Thermal treatment 

The  post-thermal  treatment  of  PI  and  polyamide  [164]  ﬁlms 
containing ortho-positioned groups like hydroxyl results in poly- 
mers  containing  benzoxazole  groups  via  thermal  rearrangement 
(TR)  and  thermal  cyclodehydration  (TC)  processes,  respectively 
( Fig.  21 )  [ 94 , 165–169 ].  Thermally-treated  membranes  simultane- 
ously  possess  favorable  permeabilities,  satisfactory  selectivities, 
and good plasticization resistances, making the membranes attrac- 
tive for CO 

2 separation [ 170 , 171 ]. 

Controlling the pore size distribution and the free volume is an 
effective approach to increase diffusion pathways [172] . Micropores 
formed during TR and TC processes provide membranes with at- 
tractive interconnected pores and a high free-volume content. The 
high free-volume is due to the conversion of the packed PIs to het- 
erogeneous  aromatic  rigid-rod  polymers  [173] .  Both  PIM  and  TR 
membranes possess low elongation at break, but TR membranes 
exhibit higher tensile strengths and better mechanical properties 
than PIM membranes [ 174 , 175 ]. On the other hand, the need for 
a completely inert atmosphere, a high temperature for membrane 
preparation,  and  the  brittleness  of  the  obtained  membranes  are 
major drawbacks of this post-modiﬁcation method [ 170 , 176 ]. 

Fig.  18.  Data  from  Table  4  showing  gas  separation  performances  of  the  PIM- 
PI membranes containing contortion sites in dianhydrides. (A) CO 2 /CH 4  and (B) 
CO 2 /N 2 . 

Table 4 
Performance of the PIM-PI membranes containing contortion sites in dianhydride 
for CO 2 separation. 

Permeability (Barrer) 

Selectivity 

Polymer 

PIM-PI-1 
PIM-PI-8 
PIM-PI-SBI 
SBFDA-DMN 
PIM-PI-EA 
EAD-DMN 
KAUST-PI-1 
KAUST-PI-2 
KAUST-PI-7 
TDA1-DMN 
TDAi3-DMN 
TPDAn-PPDAm 
TPDAn-TPDAm 
TPDAn-6FAP 
PPIMDA-6FDA 
CTB1-DMN 
CTB2-DMN 

CO 2 

1,100 
3,700 
2,154 
6,674 
6,340 
8,070 
2,389 
2,071 
4,391 
3,700 
3,154 
39.0 
10 
5 
812 
1,661 
948 

CH 4 

77 
260 
168 
581 
457 
707 
105 
101 
354 
216 
211 
1.5 
0.3 
0.1 
30 
96 
40 

N 2 

47 
160 
84 
369 
369 
480 
107 
98 
225 
182 
160 
1.8 
0.4 
0.2 
34 
76 
40 

CO 2 /CH 4 

CO 2 /N 2 

14.3 
14.2 
12.8 
11.5 
13.9 
11.4 
23.0 
21.0 
12.0 
17.1 
14.9 
26.0 
31.3 
52.2 
27.1 
17.3 
23.7 

23.4 
23.1 
25.6 
18.1 
17.2 
16.8 
33.0 
21.0 
20.0 
20.3 
19.7 
21.6 
22.0 
24.7 
23.9 
21.9 
23.7 

Ref 

[149] 
[158] 
[126] 
[153] 
[150] 
[155] 
[125] 
[125] 
[125] 
[129] 
[129] 
[157] 
[157] 
[157] 
[152] 
[159] 
[159] 

By  combining  TR  and  PIM  membranes,  four  SBI-containing 
thermally-rearranged  benzoxazole  (SBI-TR-PBO)  membranes  were 
fabricated through the thermal treatment of the corresponding PIs 
[173] . Rearranging the PIs structure using thermal treatment low- 
ers  the  density,  increases  the  free  volume,  improves  the  surface 
area,  and  enhances  the  d-spacing  of  the  SBI-TR-PBO  more  than 
those of SBI-PIs. Furthermore, SBI-TR-PBO has a higher elongation 
at break. 6FDA-SBI-TR-PBO has a signiﬁcantly high CO 
2 permeabil- 
ity  of  675  Barrer,  which  is  six  times  higher  than  that  of  6FDA- 
2 selectivity (22) than that 
SBI-PI (102 Barrer), and a higher CO 
4 selectivity is slightly lower 
of 6FDA-SBI-PI (19), while its CO 
[177] . The extraordinary improvement of the CO 
2  permeability of 
6FDA-SBI-TR-PBO  is  ascribed  to  its  high  free  volume  created  by 
thermal rearrangement and to its high CO 

2 /CH 

2 /N 

2 solubility. 

To  synthesize  thermally-rearranged  SBF-based  membranes, 
a  general  method  can  be  used  to  prepare  an  o-hydroxyl- 
functionalized  SBF-based  diamine  monomer  (HSBF)  [ 147 , 178 ].  In 
this method, the precursor PIs for TR-PBOs are prepared using a 
reaction of HSBF, 6FDA, and SBDA. The TR-PBOs have higher ther- 
mal stability than the corresponding PIs. SPDA-HSBF has the high- 
est CO 
2  permeability (568 Barrer) among all hydroxyl-containing 
PIs.  However,  the  BET  surface  area  and  the  diffusion  coeﬃcient 
of  SPDA-SBF-PBO  are  not  considerably  changed  during  the  ther- 
mal processing. The SPDA-SBF-PBO has a 225% improvement in the 
2  permeability compared to SPDA-HSBF due to its higher CO 
CO 
2 
solubility  coeﬃcient,  but  it  has  low-to-moderate  selectivity.  The 
thermal rearrangement of PBO-6FDA-HSBF improved the BET sur- 
face area of the polymer by 4.95 times [ 147 , 178 ]. The microporos- 
ity generated by the thermal rearrangement provided a 5.09 times 
2 diffusion coeﬃcient and a 90% enhancement in the CO 
higher CO 
2 

18 

A. Arabi Shamsabadi, M. Rezakazemi, F. Seidi et al. 

Progress in Energy and Combustion Science 84 (2021) 100903 

Fig. 19.  Molecular structures of PIM-PIs containing contortion sites in both diamine and dianhydride [ 89 , 92 , 94 ]. 

Fig. 20.  (a) Formation of a triazine ring during thermal crosslinking of PIM-1, and (b) change in PIM-1 structure during thermal crosslinking [161] . Reprinted with permis- 
sion from Li FY, Xiao Y, Chung T-S, Kawi S., High-performance thermally self-cross-linked polymer of intrinsic microporosity (PIM-1) membranes for energy development. 
Macromolecules, 45:1427-37. (2012). Copyright 2012 American Chemical Society. 

2 permeabil- 
solubility coeﬃcient, leading to a 10.6 times higher CO 
ity (1,160 Barrer) [ 147 , 178 ]. PBO-6FDA-HSBF has been reported to 
have a CO 
4 selectivity of 20.7 
[ 147 , 178 ]. 

2 selectivity of 21.1 and a CO 

2 /CH 

2 /N 

To investigate the effect of Trip moiety on the performance of 
a  thermally-rearranged  membrane,  a  Trip-based  polybenzoxazole 
(PBO) was synthesized by thermal treatment of the microporous 

19 

TAD1-  2,  2 ` -bis(3-amino-4-hydroxyphenyl)-hexaﬂuoropropane 
(APAF) PI at 460 °C for 30 min under an inert atmosphere [179] . 
The  full  conversion  of  TDA1-APAF  to  PBO  and  the  partial  main- 
chain  decomposition  were  veriﬁed  using  thermal  gravimetric 
analysis (TGA) [179] . Nitrogen adsorption isotherms showed that 
heat  treatment  results  in  almost  160%  enhancement  in  BET  sur- 
face  area  of  the  TR-TDA1-PBO  compared  to  the  TDA1-APAF  PI, 

A. Arabi Shamsabadi, M. Rezakazemi, F. Seidi et al. 

Progress in Energy and Combustion Science 84 (2021) 100903 

Fig. 21.  Molecular structures of PIM membranes prepared by TR and TC processes [ 89 , 92 , 94 ]. 

2 permeability of 1,328 Barrer and a CO 

which had a BET surface area of 260 m 2  g −1  [179] . Signiﬁcantly 
enhanced  microporosity,  large  d-spacing,  and  wide  pore  size 
distribution improved the CO 
2  diffusion coeﬃcient by 25.1 times 
and consequently the CO 
2  permeability by 32.2 times [179] . The 
TR-TDA1-PBO  membrane  was  reported  to  have  an  exceptional 
4 selectivity of 27. 
CO 
Furthermore,  its  CO 
2 /CH 
4 
selectivity of 22 at 10 bar in mixed-gas permeation experiments 
pointed to its satisfactory transport properties. Because of its high 
microporosity  and  ultra-microporosity,  TR-TDA1-PBO  has  a  high 
4  selectivity  [179] . 
CO 
This performance is better than those of all previously prepared 
APAF-PI-based PBOs. Consequently, TDA1 is a promising monomer 
to fabricate APAF-PI-based PBOs membranes [179] . 

2  permeability  of  1,0 0 0  Barrer  and  CO 

2  permeability  and  a  satisfactory  CO 

2 /CH 

2 /CH 

Trip-based  PBO  membranes  were  synthesized  from  Trip- 
containing  polyhydroxyamide  (TPHA)  and  poly(hydroxyimide) 
(TPHI) precursors using TC and TR processes, respectively [138] . A 
higher activation energy for the conversion of the imide to a ben- 
zoxazole group results in a higher temperature demand for the TR 
than TC. In addition to the lower required temperature of the TC 
process, a more mechanically robust membrane is obtained using 
the TC process due to the lower decomposition. The gas transport 
properties  of  TPHA-TC  are  not  higher  than  TRHI-TRs  due  to  the 
less structural change during the TC process. A major increase in 
the FFV evidenced with a higher d-spacing value, and generated 
ultra-microporosity upon the formation of TPHI-TR-450, leading to 
2 permeability (56 times higher) 
signiﬁcant improvement in the CO 
4 selectivity (67) compared to its 
and a 28% increase in the CO 
2 /CH 
original PI. TPHI-TR-400 has a CO 
2 permeability of 320 Barrer and 
4 selectivity of 39 [180] . The exceptional sieving ability of 
a CO 
TPHI-TR-450 is due to the stiffness of the polymer and the inter- 
connectivity of the free volume [180] . 

2 /CH 

Excellent  chemical  and  thermal  stability  of  carbon  molecular 
sieve  (CMS)  membranes  along  with  their  ability  to  surpass  the 
2008 Robeson upper bounds are promising for the development of 
advanced  membranes  [ 51 , 181–183 ].  Generated  microporosity  be- 
tween plates and ultra-microporosity between strands veriﬁed by 
bimodal pore size distribution allow for tailoring of gas transport 
properties  [51] .  To  date,  there  have  not  been  many  reports  on 
fabricating CMS membranes from an intrinsically microporous PI 

20 

[ 177 , 184 ]. Using heat treatment in three series of distinct stages, 
the PIM-6FDA-OH can be converted to the 6FDA-SBI-PBO (at 440 °C 
for 2 h), then to an intermediate amorphous carbon structure (at 
530 °C for 30 min), and next to a graphitic carbon membrane (at 
above 600 °C for 30 min) [ 177 , 184 ]. 

2 /CH 

2  solubility  coeﬃ- 
Although  6FDA-SBI-TR-PBO  has  a  lower  CO 
2  permeability  is 
cient  compared  to  its  corresponding  PI,  its  CO 
three-fold higher due to its higher CO 
2 diffusion coeﬃcient, higher 
microporosity,  and  higher  surface  area  (700  m 2  g −1 )  [ 177 , 184 ]. 
Despite  its  moderate  CO 
4  selectivity  (20),  6FDA-SBI-PBO  re- 
2  permeability  of  4,140  Barrer 
arranged  at  530 °C  displayed  a  CO 
[ 177 , 184 ].  Increasing  the  thermal  treatment  temperature  beyond 
600 °C  alters  the  PI  membranes  to  CMS  membranes  with  par- 
tial  graphitization.  The  construction  of  a  large  portion  of  ultra- 
microporosity especially at 3.58  ˚A determined with CO 
2 adsorption 
4 selec- 
2 /CH 
isotherms and veriﬁed with XRD allowed for high CO 
tivities of 38 and 93 for PIM-CMS-600 and PIM-CMS-800, respec- 
tively [ 177 , 184 ]. 

To achieve high gas permeance and selectivity, sub-100 nm CMS 
membranes were fabricated by depositing a thin layer of SBFDA- 
DMN on a γ -alumina-coated α-alumina ceramic support and us- 
ing  a  protective  polydimethylsiloxane  (PDMS)  layer,  followed  by 
the membranes pyrolysis at different temperatures ( Fig. 22 ) [67] . 
Compared to the bulk, CO 
2 permeability decreases three orders of 
magnitude, while selectivity increases signiﬁcantly indicating en- 
hanced physical aging. The membranes were stable within 1–1.5 
months. 

5.3. Photo-oxidative modiﬁcation 

Photo-oxidative modiﬁcation of a membrane involves the irra- 
diation of its surface using short-wavelength ultraviolet (UV) light 
in  an  oxygen  atmosphere.  This  post-treatment  method  changes 
membranes  morphology  and  performance  [ 79 , 185 , 186 ].  The  ex- 
posure  of  the  membrane  surface  to  UV  light  densiﬁes  the  near- 
top-surface region and forms an asymmetric structure in the UV- 
oxidized membranes. Irradiation time and atmosphere composition 
are two control knobs in UV surface modiﬁcation of PIM-1 [187] . 
2 permeability and 
The surface modiﬁcation led to a decrease in CO 
4 selectivities in the presence of air 
increases in CO 

2 and CO 

2 /CH 

2 /N 

A. Arabi Shamsabadi, M. Rezakazemi, F. Seidi et al. 

Progress in Energy and Combustion Science 84 (2021) 100903 

Fig. 22.  (a) Molecular structure of the SBFDA-DMN polymer, and (b) cross sectional 
scanning electron microscopy (SEM) image of the sub-100 nm CMS membrane pre- 
pared from SBFDA-DMN [67] Reprinted with permission from Ogieglo W, Puspasari 
T, Ma X, Pinnau I. Sub-100 nm carbon molecular sieve membranes from a polymer 
of intrinsic microporosity precursor: Physical aging and near-equilibrium gas sepa- 
ration properties, Journal of Membrane Science, 597:117752, (2020). Copyright 2020 
Elsevier. 

Fig. 23.  Photochemical reaction of PIM-1 membrane [188] . Reprinted with permis- 
sion from Li FY, Xiao Y, Ong YK, Chung TS., UV-Rearranged PIM-1 Polymeric Mem- 
branes for Advanced Hydrogen Puriﬁcation and Production. Advanced Energy Mate- 
rials, 2:1456-66. (2012). Copyright 2012 John Wiley and Sons. 

and oxygen [187] . Performing the modiﬁcation reaction in an oxy- 
gen atmosphere leads to larger changes in the membranes ` per- 
formance than in air. In this technique, highly oxidizing ozone and 
atomic oxygen, generated from oxygen molecules, attack the free 
volume of the membrane, especially in UV-exposed regions. The 
oxidization then leads to chain scission, conﬁrmed by the forma- 
tion of carboxyl and hydroxyl groups [187] . 

The creation of shorter polymer chains increases the eﬃcient 
chain packing via decreasing the intra-chain rigidity and the inter- 
chain distance. Therefore, the accessible microporous free volume 
declines due to the denser top layer. The exposure of PIM-1 to UV 
light for 5 and 10 min in the presence of O 
2  resulted in higher 
4 selectivities without any decrease in the CO 
CO 
2 
permeability  [187] .  Increasing  the  exposure  time  from  20  to  40 
min led to CO 
2 perme- 
ability losses [187] . 

4 selectivity gains and CO 

2 and CO 

2 and CO 

2 /CH 

2 /CH 

2 /N 

2 /N 

UV post-modiﬁcation of PIM-1 can change the contorted struc- 
2 permeability loss and 
ture of the polymer [188] . Considerable CO 
selectivity gain were observed after UV irradiation, which can be 
attributed  to  the  reordering  of  the  polymer  chains  toward  eﬃ- 
cient chain packing [188] . The absence of any signiﬁcant changes in 
the gas solubility coeﬃcients indicates that the membrane perfor- 
mance is controlled by diffusivity and diffusivity selectivity [188] . 
The  rearrangement  of  the  polymer  backbone  leads  to  conforma- 
tional changes and decreases FFV. Two intermediates are formed 
during the formation of the UV-modiﬁed PIM-1 ( Fig. 23 ). The ex- 
posure of the membranes to a UV light for 20 and 30 min was 
found to improve their gas separation performances. 

21 

Fig. 24.  Different PIM-1 chemical post-modiﬁcations for fabricating gas separation 
membranes. 

5.4. Chemical post-modiﬁcation 

The  post-functionalization  of  polymers  with  different  groups 
that  possess  a  high  aﬃnity  towards  CO 
2  is  a  convenient  ap- 
proach to improve polymer sieving ability [189] . Tetrazole, triazine, 
amines, hydroxyls, and imidazole are known for their strong in- 
teractions with CO 
2  [190] . Chemical functionalization is the most 
common,  solubility-controlled  method  used  for  acid-gas  removal 
[ 191 , 192 ]. A carrier is provided to adsorb the target gas and form 
a complex to help the so-called solution-diffusion mechanism for 
achieving higher selectivity [193] . However, it is susceptible to car- 
rier saturation especially at high pressures [194] . 

There are two kinds of functionalization carriers: (a) mobile car- 
riers, which can freely move across the membrane, and (b) ﬁxed 
carriers, which are connected to membrane structure via covalent 
bonds. Mobile carriers make membranes more selective than ﬁxed 
carriers. However, the volatility of the solution of mobile carriers 
is a disadvantage. Carriers that are suitable for CO 
2 removal usu- 
ally have basic groups such as amines and carboxylates. The amine 
can be primary, secondary, or tertiary. Reactions between CO 
2 and 
several kinds of amines are [195] : 

+ 
CO 2 + 2RNH 2 ↔ RNHCOO − + RNH 3 

+ 
CO 2 + 2R 2 NH ↔ R 2 NCOO − + R 2 NH 2 

R 3 N + H 2 O + CO 2 ↔ R 3 NH + + HCO 3 

−

Nitrile ( − C ≡ N) groups of PIM-1 are a promising type of func- 
tionality for incorporating different CO 
2 -philic groups. However, in 
most  cases,  the  modiﬁcations lead to  a  decrease in  surface  area 
or available cavities [190] . Fig. 24 shows different chemical post- 
modiﬁcations of PIM-1 for fabricating gas separation membranes. 

5.4.1. Carboxylated functionalized PIMs 

Carboxylate-functionalized PIMs (cPIMs) are attractive polymers 
for gas separation membrane. As cPIMs are soluble in different or- 
ganic solvents like dimethyl sulfoxide and tetrahydrofuran, a free- 
standing  cPIMs  membrane  can  be  fabricated  using  the  conven- 
tional  solution  casting  technique.  cPIMs  with  ∼92  mol  %  of  the 
–COOH were synthesized via a prolonged alkaline hydrolysis pro- 
cess [196] . Moreover, cPIM-1 can be obtained by the full hydrolysis 
of nitrile groups to carboxyl groups [197–199] . cPIM membranes 
have extra CO 
2 aﬃnity and less interchain gaps than PIM-1 mem- 
branes.  As  a  result,  these  membranes  eﬃciently  separate  small- 
size components, e.g. CO 
2 , of a gas mixture owing to the increased 
diffusivity selectivity and less cavity size. Besides, robust interac- 
2  enhance solubility selectivity. 
tions between the –COOH and CO 

A. Arabi Shamsabadi, M. Rezakazemi, F. Seidi et al. 

Progress in Energy and Combustion Science 84 (2021) 100903 

Consequently, the cPIM membrane has shown a CO 
2  selectiv- 
ity of 53.6, which is the highest reported selectivity among avail- 
2 and 
able chemically-modiﬁed PIMs [196] . cPIM-1 has high CO 
CO 
2 permeability. The surface area 
of cPIM-1 is about 50% less than that of PIM-1. 

4 selectivities but a low CO 

2 /CH 

2 /N 

2 /N 

5.4.2. Amidoxime functionalized PIMs 

2 /N 

The substitution of nitrile groups with hydroxyl or amine-based 
moieties is an effective strategy to increase Lewis acid–Lewis base 
interactions with CO 
2  [189] . The fast conversion of nitrile groups 
of  PIM-1  to  amidoxime  moiety  can  be  achieved  using  hydroxy- 
lamine in THF at the reﬂux temperature [ 190 , 200 ]. The resulting 
amidoxime-functionalized PIM-1 (AO-PIM-1) has a 37% lower BET 
surface area (482 m 2 /g) and a 60% lower pore volume than PIM- 
1 [200] . An increase in CO 
2  adsorption at low pressures 
2  and N 
points to the creation of the interconnected cavities and shift to- 
wards ultra-microporosity compared to PIM-1 [200] . The CO 
2 /CH 
4 
2 selectivities of the AO-PIM-1 membrane were found to 
and CO 
be 110% and 45% higher respectively, compared to those of PIM- 
1. The remarkable improvement in diffusivity selectivity indicates 
the narrow porosity of AO-PIM-1, which impedes the transport of 
gas molecules with a large kinetic diameter. The low solubility se- 
2  uptake by the polymer chains. 
lectivity is related to the low CO 
The abundance of oxygen and nitrogen of –OH and –NH 
2  groups 
as donors, and the dioxane rings as the acceptor constructs a sta- 
ble network via hydrogen bonds. Although created –OH and –NH 
2 
2 , the restriction 
groups improve the polymer aﬃnity towards CO 
of accessible cavities results in lower gas solubility, especially for 
CO 

2 . 

5.4.3. Heterocyclic tetrazole functionalized PIMs 

2  uptake and a reduction in the N 

Heterocyclic tetrazole rings can be introduced to PIM-1 via the 
so-called click chemistry reaction to increase the solubility selec- 
tivity of CO 
2 over other gases [201] . The strong interactions of the 
tetrazole rings increase the aﬃnity of the tetrazole modiﬁed PIM-1 
2 . Adsorption results show an increase in the 
(TZPIMs) toward CO 
2  solubility due to unprece- 
CO 
dented improvement of the CO 
2 solubility selectivity. However, 
2 /N 
the BET surface area of the modiﬁed PIM-1 decreases to 30 m 2 /g. 
The degree of the reaction and the average molecular weight can 
2 /N 
be adjusted by the ZnCl 
2 
selectivity of 41, a CO 
2 permeabil- 
ity of 3,0 0 0 Barrer were obtained for TZPIM-1. To obtain a PIM- 
based polymer with methyl tetrazol group (MTZ-PIM-1), the TZ- 
PIM-1  must  be  methylated  [202] .  MTZ-PIM-1  has  a  higher  ther- 
mal resistance and better processability than TZ-PIM-1. Compared 
with PIM-1, the MTZ-PIM has a higher CO 
2 sieving ability and 
a lower CO 

2 amount and the reaction time. A CO 

4 selectivity of 22, and a CO 

2 permeability. 

2 /CH 

2 /N 

5.4.4. Amine functionalized PIMs 

2  groups increases the CO 

The reduction of nitrile groups of PIM-1 to a primary amine us- 
ing borane complexes is another post-modiﬁcation method [203] . 
Although the introduction of –NH 
2  up- 
take in the polymer and the solubility selectivity, the formation of 
hydrogen bonds between amine donor groups and oxygen accep- 
tors in the dioxane rings decrease the free volume of the polymer. 
The CO 
2 permeability and diffusivity decrease due to the strong in- 
teractions of the polymer chains and fewer pathways for gas trans- 
port. A simultaneous decrease in the permeability and selectivity 
of amino-PIM-1 conﬁrm that this modiﬁcation is not adequately 
effective to overcome the upper bounds. 

5.4.5. Thioamide functionalized PIMs 

Nitrile moiety can be replaced with thioamide using phospho- 
rus pentasulﬁde and sodium sulﬁte in a dioxane/ethanol mixture 
[204] . The incorporation of thioamide leads to a 66 % reduction in 

22 

Fig.  25.  Data  from  Table  5  showing  gas  separation  performances  of  the  post- 
modiﬁed PIM membranes for (A) CO 2 /CH 4 and (B) CO 2 /N 2 . 

the surface area of the modiﬁed polymers compared to the pro- 
totype PIM-1. In addition to the bulkier side-chain moiety, hydro- 
gen bonding between –NH 
2 donor groups, and S and O acceptors 
decreases the inter-chain distances and the free volume. Ethanol- 
treated  thioamide-PIM-1  has  been  reported  to  have  a  CO 
2  per- 
2  selectivity of 30.3 [204] . 
meability of 1,150 Barrer and a CO 
Table  5  and  Fig.  25  present  CO 
2  separation performances of  the 
post-modiﬁed PIM membranes. 

2 /N 

6. PIM blending 

Polymer blending is a simple method to combine the strengths 
of two polymers to improve gas separation properties [211-214] . 
Based on the permeability of each polymer and their volume frac- 
2  permeability of their miscible blends can be pre- 
tions, the CO 
dicted using [215] : 

Ln P 

b = ϕ 1 Ln P 1 + ϕ 2 Ln P 1 

(1) 

where P 
mers 1 and 2. ϕ

b , P 

1 , and P 

2 are the permeabilities of the blend and poly- 
2 are volume fractions of polymers 1 and 

1 and ϕ

A. Arabi Shamsabadi, M. Rezakazemi, F. Seidi et al. 

Progress in Energy and Combustion Science 84 (2021) 100903 

Table 5 
Performances of the post-modiﬁed PIM membranes for CO 2 separation. 

Polymer 

Permeability (Barrer) 

Selectivity 

CO 2 

CH 4  N 2 

CO 2 /CH 4 

CO 2 /N 2 

AO-PIM-1 
Amine-PIM-1 
Thioamide-PIM-1 
TOX-PIM-1 
PIM-UV 20 min 
PIM-UV 10 min 
PIM-CO19 
PIM-CO15 
TPHI-TR-450 
TPHA-TR-400 
PIM-300-2.0d 
PIM-6FDA-OH (800 °C)-30 min 
PIM-6FDA-OH (440 °C)-30 min 
TDA1-APRF-TR460 
6FDA-SBF-PBO 
SPDA-SBF-PBO 

1,153 
1,890 
1,120 
1,540 
1,869 
6,374 
6,100 
2,000 
270 
39 
4,000 
556 
683 
1,328 
1,160 
1,280 

34 
303 
56 
26 
62 
393 
580 
56 
4 
2 
73 
6 
50 
49 
56 
85 

33 
230 
37 
55 
74 
296 
320 
40 
8 
2.2 
96 
17 
43 
58 
55 
62 

34.0 
6.2 
19.6 
59.0 
30.1 
16.2 
10.5 
35.7 
67.0 
23.0 
54.8 
93.0 
14.0 
27.0 
20.7 
15.1 

35.0 
8.2 
30.3 
28.0 
25.4 
21.6 
19.1 
50.0 
32.0 
18.0 
41.7 
32.7 
15.9 
22.9 
21.1 
20.8 

Ref 

[205] 
[203] 
[204] 
[206] 
[188] 
[207] 
[208] 
[208] 
[209] 
[209] 
[161] 
[184] 
[184] 
[210] 
[147] 
[147] 

2, respectively. When speciﬁc interactions result in densiﬁcation, 
Eq. 1 poorly predicts the permeability of the blend [216] . 

2 /CH 

4 and CO 

To  improve  the  selectivity  of  PIM-1-based  membranes,  PIM-1 
can  be  blended  with  Matrimid-5218.  Almost  all  PIM-1/Matrimid 
membranes have good miscibility. The introduction of 10% PIM-1 
2  permeability with- 
to Matrimid led to a 77% increase in the CO 
out sacriﬁcing CO 
2 selectivities [217] . PIM-1 and 
2 /N 
Ultem PEI form a partially miscible blend at some speciﬁc ratios 
[218] . The addition of less than 20 wt% or more than 90 wt% PIM-1 
to Ultem leads to the formation of homogeneous polymeric blends. 
PIM-1 as an organic dispersed phase can increase gas permeabil- 
ities.  The  addition  of  just  10  %  PIM-1  to  Ultem  matrix  provides 
impressive improvement (167%) in the CO 
2  permeability without 
a  great  loss  in  CO 
2  selectivities  [218] .  Dual-layer 
2 /N 
2 /CH 
hollow ﬁber conﬁguration can also be formed by blending these 
polymers  [219] .  The  brittleness  of  PIM-1  and  the  jelly  nature  of 
MEEP80  polyphosphazene  can  be  resolved  by  making  composite 
membranes  from  them  with  excellent  ﬂexibility  and  toughness 
[220] . Oligo(ethylene oxide) side groups of MEEP80  enhance the 
2 , leading to excellent per- 
interactions of the membranes with CO 
formance of PIM-1/25 wt% MEEP80 under mixed gas conditions. T g 
measurements verify good miscibility of the components achieved 
through chains entanglement. Taking the advantage of interactions 
between –CN groups of PIM-1 and N atoms in Tröger’s base poly- 
2  selec- 
mers, mechanically robust membranes with enhanced CO 
tivity and plasticization resistance can be fabricated [221] . 

4  or  CO 

2 /CH 

To increase the selectivity and plasticization resistance of mi- 
croporous polymers, carboxylated PIM (cPIM-1) can be mixed with 
a  polyamide-imide  (PAI)  such  as  Torlon  [222] .  cPIM-1  is  soluble 
in  common  polar  solvents  like  n-methyl-2-pyrrolidone  (NMP).  A 
791% enhancement in CO 
2  permeability with just a 17% decrease 
in CO 
4  selectivity were achieved with adding 30 wt% cPIM- 
1  to  the  Torlon.  The  creation  of  hydrogen-bonding  between  ac- 
ceptors and donors of  Torlon  and cPIM-1,  as well as the  forma- 
tion of charge transfer complexes improve the interactions, misci- 
bility and compatibility of two polymers, leading to the increase 
of permeability. The embedment of Torlon restricts the chain mo- 
bility of Torlon/cPIM-1 membranes due to the formation of a par- 
tially miscible blend. This leads to an extraordinary advancement 
in the plasticization resistance up to 30 bar. Furthermore, the in- 
corporation of Torlon enhances the gas separation performance of 
the membranes. cPIM-1 is also miscible with Matrimid-5218 veri- 
ﬁed by polarized light microscopy (PLM), atomic force microscopy 
(AFM), and differential scanning calorimetry (DSC) [223] . 

Plasticization  resistance  of  Matrimid  can  be  signiﬁcantly  en- 
2  permeability of Matrimid 
hanced by the addition of cPIM-1. CO 
2 )- 
can be tailored over a wide range by its blending with PIM-EA(H 
2 )-TB/Matrimid  membrane  (1:1  w/w)  shows 
TB  [224] .  PIM-EA(H 
higher CO 
2 selectivity for a gas mixture 
2 /N 
because of the competitive sorption. Physical aging leads to a slight 
deviation of the permeability trend from the logarithmic relation- 
ship expressed in Eq. (1 ). 

2 permeability and CO 

Crosslinking  with  chemicals  and  additives  is  another  method 
for  modifying  microporous  polymers.  Good  crosslinkers  include 
diazides,  pyrene,  and  1-aminopyrene.  ( Fig.  26 ).  For  instance, 
crosslinking with diazide molecules can be achieved after anneal- 
ing at 175 °C after 7.5 h or at 250 °C for 1 h [ 225 , 226 ]. Crosslink- 
ing with diazide increases CO 
4  selectivities and 
2 /N 
decreases the CO 
2  permeability. Furthermore, adding crosslinkers 
results  in  the  fabrication  of  plasticization-resistant  membranes. 
Crosslinking PIM-1 with pyrene and 1-aminopyrene leads to a con- 
2  solubility selectivity of the 
siderable improvement in the CO 
pristine polymer. Crosslinking PIM-1 with pyrene increases the CO 
2 
permeability and the CO 
2 selectivity simultaneously, while PIM- 
2 /N 
2 permeability. 
1 crosslinking with 1-aminopyrene decreases the CO 
PIM-aminopyrene membranes have higher CO 
2 selectivities and 
aging resistance. 

2  and CO 

2 /CH 

2 /N 

2 /N 

Table 6 and Fig. 27 present CO 

2 separation performances of the 
2  separation per- 
post-modiﬁed PIM membranes; the different CO 
formances are due to the use of different preparation and solvent 
treatment methods, as well as different thicknesses and molecular 
weights of the membranes. 

7. Physical aging of PIM membranes 

Aging has been a long-term challenge in glassy-polymer mem- 
branes  and  has  particular  importance  in  industrial  applications 
[59] . First, it causes higher operation and maintenance costs. Sec- 
ond,  it  complicates  the  long-term  operation  of  membrane  pro- 
cesses [59] . Third, it alters membrane properties. 

Physical aging is caused by a decline in the inter-chain distance 
and free volume of glassy polymers. In other words, at tempera- 
tures far below the polymer T g , physical aging occurs due to a dif- 
ference between polymer speciﬁc volume and the equilibrium vol- 
ume [76] . As polymer chains have some mobility even at a temper- 
ature lower than their T g , the difference leads to the densiﬁcation 
of polymer chains via their segmental motions, porosity loss, and 
consequently decrease in permeability [ 77 , 232 , 233 ]. Stated differ- 
ently, the densiﬁcation results in a decrease in both diffusivity and 

23 

A. Arabi Shamsabadi, M. Rezakazemi, F. Seidi et al. 

Progress in Energy and Combustion Science 84 (2021) 100903 

Fig. 26.  Molecular structures of two diazides, pyrene, and 1-aminopyrene used for PIM-1 crosslinking. 

Table 6 
Performance of the blended PIM membranes for CO 2 separation. 

Membrane 

Permeability (Barrer) 

Selectivity 

CO 2 

CH 4  N 2 

CO 2 /CH 4 

CO 2 /N 2 

PIM-1 
PIM-1/25wt% MEEP-80 
PIM-1 
PIM-1/PEG 20k–0.5 
PIM-1 
PIM-1/Matrimid (90:10) 
cPIM-1 
cPIM-1/Torlon (90:10) 
PIM-1 
PIM-1/Ultem (90:10) 
PIM-1/6FDA-m-PDA (7.5:92.5) 
PIM-1 
PIM-1/Am-PAFEK (80:20) 
PIM-EA(H2)-TB 
Matrimid®5218/PIM-EA(H2)-TB 

5,811 
2,466 
3,799 
3,125 
3,825 
2,855 
2,654 
1,013 
3,489 
2,877 
22 
6,173 
752 
1,380 
198 

644 
292 
310 
176 
268 
173 
209 
42 
318 
248 
0.5 
444 
301 
78 
9 

375 
117 
228 
194 
192 
144 
143 
42 
168 
144 
- 
381 
28 
63 
7 

9.0 
8.4 
12.2 
17.8 
14.3 
16.5 
12.7 
23.9 
11.0 
11.6 
48.7 
13.9 
24.3 
17.7 
21.6 

15.5 
20.9 
16.6 
16.1 
19.9 
19.8 
18.6 
24.0 
20.8 
20.0 
- 
16.2 
26.7 
21.9 
29.0 

Ref 

[227] 

[228] 

[217] 

[222] 

[218] 

[229] 
[230] 

[231] 

solubility, with the former being affected more. However, in some 
cases,  physical  aging  leads  to  favorable  well-adjusted  permeabil- 
ity and selectivity [116] . Membranes exposed to gases with differ- 
ent effective kinetic diameters experience aging differently. To de- 
scribe the effects of aging on membrane separation performance, 
it is better to consider the effective kinetic parameter instead of 
the kinetic diameter, as the latter is a temperature-dependent pa- 
rameter [234] . Gas molecules with smaller effective kinetic diam- 
2  and  He  experience  different  diffusion  mechanisms 
eter  like  H 
in  glassy  polymers,  compared  with  bigger  counterparts  like  CO 
2 
and CH 
4 . The former group ﬁnds the FFV of PIM as an intercon- 
nected  space  and  consequently,  their  permeation  mechanism  is 
more pore-diffusion dominant. The larger gas molecules, however, 
permeate through the membranes based on the solution-diffusion 
principles.  This  difference  in  permeation  mechanism  also  affects 
the response rate of the molecules to aging. In other words, this 
difference causes smaller molecules to show less permeation re- 
duction  upon  aging  [180] .  Thus,  the  permeability  of  a  small  gas 
through a membrane is affected less by the physical aging com- 
pared with the bigger counterparts. Aging is dependent on many 
parameters. For two membranes made of similar materials which 
are  just  different  in  term  of  thickness,  aging  happens  faster  for 
the thinner one. For example, carbon molecular sieve membranes 
(CMS) with 100 nm thickness made of a PIM precursor have three 
orders  of  magnitude  faster  aging,  compared  with  bulk  polymer 
[67] . 

When the thickness of a membrane is less than 100 nm, the 
gas permeability of the membrane decreases quickly due to phys- 
ical  aging.  In  other  words,  the  high  free-volume  of  microporous 
membranes makes them susceptible to physical aging [ 63 , 116 ]. The 

physical aging of PIM membranes occurs over two (short and long) 
time horizons. During the short time horizon (typically 15 days), 
a quick permeability reduction happens due to the fast elimina- 
tion  of  the  additional  non-equilibrium  free-volume  generated  by 
soaking of the membranes in a non-solvent during the membrane 
preparation [ 116 , 235 ]. The gradual gas permeability decrease dur- 
ing the long-time horizon is related to the rearrangement of the 
membrane micropores [116] . Although physical aging causes a de- 
crease in both diffusivity and solubility coeﬃcients (the former be- 
ing affected more), it leads to favorable well-adjusted permeability 
and selectivity [116] . 

Compared to thick ﬁlms, PIM-1 thin ﬁlms ( < 150 nm) undergo 
considerable  initial  aging  [236] .  In  thin  ﬁlms,  aging  is  faster  in 
membranes cast from a more volatile solvent. Because of the high 
aging in PIM-1 thin ﬁlms, their onset of plasticization is low. Addi- 
tionally, CO 
2 exposure showed that the aging effect can overcome 
plasticization after 1.2 min of exposure for thin ﬁlms compared to 
10 h for thick ﬁlms. 

Generally  speaking,  thermal  crosslinking  [161] ,  the  incorpora- 
tion of nanoﬁllers [ 237 , 238 ], alcohol treatment followed by ther- 
mal treatment [ 232 , 239 ], and appropriate storage [63] have been 
found to be effective methods to mitigate physical aging. The ad- 
dition of nanoﬁllers to PIMs is an effective method for suppress- 
ing aging due to the segmental motion restrictions imposed by an 
added nanoﬁller. Nanoﬁllers can be directly incorporated into the 
PIMs or after a surface modiﬁcation to tailor their surface chem- 
istry. Silica is a good example here, as its both pristine and surface 
modiﬁed  versions  are  added  to  PIMs  to  suppress  aging.  For  ex- 
ample, silica functionalized with dimethylbenzoic acid helps PIM-1 
2 /N 
to keep its enhanced CO 
2 

2  permeability without losing its CO 

24 

A. Arabi Shamsabadi, M. Rezakazemi, F. Seidi et al. 

Progress in Energy and Combustion Science 84 (2021) 100903 

been shown that  porous  polymers  like  PIM-1  usually  keep their 
ultimate tensile stress and strain even for a long time, e.g. after 
400 days of aging [244] . Elastic moduli of PIM membranes is an- 
other important mechanical property that should be taken into ac- 
count when these polymers are used as a gas storage media. AFM 
nanoindentation is used to measure elastic moduli of PIM-1 and 
it was found that elastic properties of this polymer vary over its 
thickness. This variation is due to different relaxation procedures 
of the chains at the surface compared with the ones in depth after 
solution casting [245] . In general, mechanical properties and ag- 
ing resistance of PIM membranes strongly depend on their build- 
ing block and chemical groups on their structure. It may be pos- 
sible to synthesize a stiff PIM with high Young’s modulus (10 0 0 
MPa), high tensile strength (47 MPa), and an acceptable elongation 
at break (45%) while keeping its aging resistivity high by tuning 
the functional groups in their structure [ 88 , 243 ]. 

7.1. Effect of contortion site on physical aging 

Aging is dependent on the moiety kind and its chemical groups. 
Rigid  moieties  like  pentiptycene  or  triptycene  are  favorable  in 
terms  of  aging  resistance  [246] .  Moreover,  chemical  groups  in  a 
moiety  can  affect  its  aging  resistivity.  For  example,  –CF 
3  groups 
in BTrip suppress aging in PIM membranes made from such moi- 
eties [88] . Similarly, the presence of the SBI moiety and two diox- 
ane rings in the PIM-1 backbone permit for insuﬃcient chain pack- 
ing thereby getting high free volume. A more rigid structure im- 
parted by the Trip moiety and the phenazine ring demonstrates 
that TPIMs suffer from physical aging more than PIM-1. The im-
