Repository: Sithcighce/IgnisBenchmark

# 智能题库生成与评估系统

一个基于大模型的自动化题库生成系统，采用**双重资产积累**机制构建高质量题库。

## 核心特性

### 🎯 双重资产积累 (Dual Asset Accumulation)

系统采用创新的双数据库架构，实现题库资产的双向积累：

- **📚 错题库 (Benchmark Bank)**: 收集目标模型（如Qwen-8B）**答错**的题目，形成专门的挑战性benchmark
  - 文件: `data/benchmark_bank.jsonl`
  - 用途: 评估模型弱点、训练数据增强、能力边界测试
  - 包含: 题目数据 + 错误答案 + 判题结果

- **✅ 验证集 (Validation Set)**: 收集目标模型**答对**的题目，形成可靠的验证数据集
  - 文件: `data/validation_set.jsonl`
  - 用途: 模型性能验证、质量控制、Few-shot示例池
  - 包含: 高质量题目及标准答案

### � 自动化工作流

```
生成题目 (Gemini 2.5 Pro) 
    ↓
解答题目 (本地 Qwen-8B via LM Studio)
    ↓
智能判题 (Gemini 2.5 Flash)
    ↓
    ├─→ [答错] → 错题库 (含错误答案分析)
    └─→ [答对] → 验证集 (可用作Few-shot)
```

File: questions/Next-generation-polymers-of-intrinsic-microporosity-wi_2021_Progress-in-Ener/Next-generation-polymers-of-intrinsic-microporosity-wi_2021_Progress-in-Ener.txt (part 4 of 7)
Progress in Energy and Combustion Science 84 (2021) 100903 
proved sieving ability of TPIMs may be ascribed to the propagation 
of TPIM macromolecules through space in 2D ribbon-like confor- 
mations [116] . 

Fig. 27.  Data from Table 6 showing gas separation performances blended PIM mem- 
branes. (A) CO 2 /CH 4 and (B) CO 2 /N 2 . 

selectivity  after  60  days  while  methanol-treated  PIM-1  or  PIM- 
1 membranes containing other  kinds of  silica cannot  show such 
outstanding gas separation performance under the same operating 
condition [240] . Not only the chemical structure of the nanoﬁller 
affects the aging resistivity of a PIM membrane, but also its ge- 
ometry is inﬂuential. For example, sheet-like nanoﬁllers suppress 
aging much more signiﬁcantly than spherical or cylindrical coun- 
terparts. 

2 )  is  another  method  for  aging  suppression.  ScCO 

Treating  PIM  membranes  via  supercritical  carbon  dioxide 
2  causes 
(scCO 
the  contraction  of  large  micro-cavities  right  after  the  treatment 
process.  Thus,  those  large  micro-cavities  are  already  collapsed 
and there is no chance for them to contract more during mem- 
brane service life [241] . The fabrication of high-performance mem- 
branes with less vulnerability against aging allows for substituting 
currently-used membranes with more eﬃcient ones and reducing 
the capital and operating costs signiﬁcantly. 

Aging also affects the mechanical properties of membranes by 
increasing Young modulus of a polymer [242] . There is a direct re- 
lationship between chain stiffness and Young modulus [243] . It has 

2 /N 

2 /CH 

Interestingly,  morphological  changes  in  membrane  channels 
upon thermal-oxidative treatment decrease the ﬁrst period of ag- 
ing and improves the membrane stability against long term aging. 
In case of TOX-PIM-1 (thermal-oxidative crosslinked PIM-1), a de- 
crease in permeability occurs over the initial 5 days and then grad- 
ually stabilizes over an extended time of about 1 year. TOX-PIM-1 
2 permeability in the wide range of 
has been reported to have a CO 
297–6,470 Barrer with a CO 
4 selectivity in the range of 10.5–
2 selectivity in the range of 14.4–38.0 [162] . The 
72.4 and a CO 
aging knee for TOX-PIM-1 membranes is shorter than KAUST-PI-1 
[162] . It was found that aging can be affected by the crosslinking 
2  concentration.  For  example,  crosslink- 
atmosphere,  especially  O 
ing of TOX-PIM-1 membranes under O 
2 atmosphere accelerates the 
CO 

2 permeability decline. 
Physical aging can be also slowed by using moieties with stable 
architectures, possessing conﬁguration-induced free-volume [247] . 
PIM-PEIs containing symmetric, H-shaped, contorted pentiptycene 
currently have the best aging resistance among all PIM membranes 
[ 88 , 248 ]. UV-treatment is also another method for the suppress- 
ing of aging in porous polymers [249] . Furthermore, the presence 
of the substituent groups lowers physical aging via decreasing the 
aging driving force and improves interconnections of pores. Table 7 
compares the gas transport properties of different fresh and aged 
PIM membranes; it indicates that physical aging decreases the per- 
meability but increases the selectivity. 

8. PIM-based mixed-matrix membranes 

Mixed-matrix membranes (MMMs), a promising family of hy- 
brid  membranes,  contain  nanoparticles  and  nanostructures  in 
their polymeric matrices [ 154 , 252–255 ]. The inorganic or organic 
nanoparticles are dispersed within the continuous polymeric ma- 
trices [256–259] . Different kinds of nanomaterials such as metal 
oxides [252] , graphene-based nanosheets [ 260 , 261 ], metal organic 

25 

A. Arabi Shamsabadi, M. Rezakazemi, F. Seidi et al. 

Progress in Energy and Combustion Science 84 (2021) 100903 

Table 7 
Gas transport properties of fresh and aged PIM and PIM-PI membranes. 

Gas permeability (Barrer) 

Membrane 

Age (Day) 

PIM-PI-12 
PIM-PI-12 
O-PIM-PBO-1 
O-PIM-PBO-1 
PIM-PBO-3 
PIM-PBO-3 
TDA1-APAF 
TDA1-APAF 
PIM-Btrip-TB 
PIM-Btrip-TB 
Amine-PIM-1 
Amine-PIM-1 
PIM-HPB (methanol treated) 
PIM- HPB (methanol treated) 
PIM-CH3- HPB 
PIM-CH3- HPB 
PIM-Br- HPB 
PIM-Br-HBP 
PIM-CN- HPB 
PIM-CN- HPB P 
TOX-PIM-1 
TOX-PIM-1 
PIM-Trip-TB 
PIM-Trip-TB 
PIM-EA-TB 
PIM-EA-TB 
6FDA-DAT1 
6FDA-DAT1 
6FDA-DAT2 
6FDA-DAT2 
SBFDA-DMN 
SBFDA-DMN 
6FDA-1,4-trip_CH3 
6FDA-1,4-trip_CH3 
6FDA-1,4-trip_para 
6FDA-1,4-trip_para 
6FDA-1,4-trip_CF3 
6FDA-1,4-trip_CF3 
6FDA-PPDA(H) 
6FDA-PPDA(H) 
6FDA-PPDA(CH3) 
6FDA-PPDA(CH3) 
6FDA-PPDA(CF3) 
6FDA-PPDA(CF3) 
PIM-HPB 
PIM-HPB 
PIM-CH3-HPB 
PIM-CH3-HPB 
PIM-Br-HPB 
PIM-Br-HPB 
PIM-CN-HPB 
PIM-CN-HPB 
PIM-TMN-Trip 
PIM-TMN-Trip 
PIM-SBF-1 
PIM-SBF-1 
PIM-SBF-2 
PIM-SBF-2 
PIM-SBF-3 
PIM-SBF-3 
PIM-SBF-4 
PIM-SBF-4 
PIM-SBF-5 
PIM-SBF-5 
PIM-BTrip 
PIM-BTrip 
PIM-TMN-Trip 
PIM-TMN-Trip 
PIM-HMI-Trip 
PIM-HMI-Trip 
PIM-TFM-BTrip 
PIM-TFM-Btrip 

0 
273 
0 
270 
0 
197 
0 
250 
0 
166 
0 
540 
0 
145 
0 
147 
0 
146 
0 
147 
0 
455 
0 
100 
0 
470 
0 
150 
0 
150 
0 
200 
0 
270 
0 
270 
0 
270 
0 
240 
0 
240 
0 
130 
0 
145 
0 
147 
0 
146 
0 
147 
0 
365 
0 
2088 
0 
1295 
0 
1294 
0 
1428 
0 
1439 
0 
718 
0 
426 
0 
426 
0 
496 

CO 2 

7,340 
3,230 
1,176 
564 
870 
235 
40 
30 
13,200 
4,150 
1,230 
309 
3,800 
2,390 
2,620 
1,630 
2,130 
1,430 
2,390 
1,300 
1,104 
310 
9,709 
3,951 
7,696 
2,644 
120 
102 
210 
160 
6,674 
703 
9.3 
12 
14 
8.5 
21 
28 
73 
70 
55 
53 
132 
126 
1640 
2,390 
990 
1,630 
189 
1430 
228 
1300 
33,300 
14,100 
8,850 
2,410 
22,300 
3,870 
10,900 
4,850 
10,600 
6,410 
16,400 
10,000 
21,500 
3,770 
52,800 
20,400 
44,200 
16,400 
33,700 
15,600 

CH 4 

457.0 
156.0 
69.0 
26.0 
40.0 
7.4 
0.7 
0.4 
1,440.0 
283.0 
259.0 
69.0 
361.0 
192.0 
230.0 
132.0 
177.0 
102.0 
212.0 
93.0 
16.0 
4.0 
905.0 
218.0 
774.0 
219.0 
3.2 
2.7 
7.1 
5.3 
581.0 
40.0 
0.2 
0.3 
0.3 
0.2 
0.5 
0.7 
2.5 
2.4 
2.0 
1.9 
5.5 
5.4 
68.0 
107.0 
46.0 
60.0 
6.3 
54.0 
7.8 
52.0 
2230.0 
727.0 
340.0 
87.5 
1150.0 
166.0 
463.0 
219.0 
474.0 
286.0 
1080.0 
550.0 
1190.0 
112.0 
3540.0 
1100.0 
2560.0 
804.0 
1830.0 
722.0 

N 2 

369.0 
131.0 
64.0 
26.0 
35.0 
7.2 
1.5 
0.9 
926.0 
216.0 
181.0 
55.0 
190.0 
107.0 
122.0 
60.0 
92.0 
54.0 
123.0 
52.0 
30.0 
8.1 
629.0 
189.0 
580.0 
188.0 
4.7 
4.0 
9.0 
7.7 
369.0 
33.0 
0.4 
0.4 
0.5 
0.3 
0.9 
1.2 
3.2 
3.1 
2.4 
2.4 
7.0 
6.9 
124.0 
192.0 
82.0 
132.0 
10.1 
102.0 
12.8 
93.0 
3,420.0 
943.0 
532.0 
102.0 
2,020.0 
184.0 
878.0 
248.0 
834.0 
331.0 
2,480.0 
925.0 
1,690.0 
113.0 
7,250.0 
1,440.0 
4,870.0 
967.0 
2,280.0 
792.0 

26 

Ref. 

[150] 

[66] 

[179] 

[118] 

[203] 

[105] 

[162] 

[117] 

[116] 

[153] 

[144] 

[248] 

[105] 

[109] 

[103] 

[124] 

Selectivity 

CO 2 /N 2 

CO 2 /CH 4 

19.8 
24.6 
18.0 
22.0 
25.0 
33.0 
26.6 
33.3 
14.3 
19.2 
5.3 
6.8 
20.0 
22.3 
21.4 
27.3 
23.0 
26.5 
19.5 
24.7 
37.0 
38.0 
15.9 
21.0 
13.3 
14.1 
25.5 
25.5 
23.3 
20.7 
18.0 
21.3 
26.0 
27.0 
27.0 
28.0 
24.0 
24.0 
22.8 
22.5 
22.9 
22.0 
18.8 
18.2 
13.2 
12.4 
12.1 
12.3 
18.7 
14.0 
17.8 
14.0 
9.73 
14.9 
16.6 
23.6 
11.0 
21.0 
12.4 
19.6 
12.7 
19.3 
6.6 
10.8 
18.1 
33.8 
14.9 
18.5 
17.3 
20.4 
18.4 
21.6 

16.0 
20.7 
17.0 
22.0 
22.0 
32.0 
55.0 
75.0 
9.2 
14.7 
3.5 
4.7 
10.5 
12.4 
11.3 
12.3 
12.0 
14.0 
11.2 
13.9 
69.0 
76.0 
10.7 
18.1 
9.9 
12.0 
38.0 
38.0 
30.0 
30.0 
11.5 
17.6 
45.0 
47.0 
46.0 
50.0 
42.0 
42.0 
29.0 
29.0 
27.5 
28.0 
24.0 
23.0 
24.3 
22.3 
21.5 
27.3 
30.0 
26.5 
29.2 
24.7 
14.9 
19.3 
26.0 
27.5 
19.4 
23.3 
23.5 
22.2 
22.3 
22.2 
15.2 
18.0 
12.7 
33.5 
7.3 
14.2 
9.1 
16.9 
14.8 
19.7 

( continued on next page ) 

A. Arabi Shamsabadi, M. Rezakazemi, F. Seidi et al. 

Progress in Energy and Combustion Science 84 (2021) 100903 

Table 7 
( continued ) 

Membrane 

Age (Day) 

PIM-DTFM-BTrip 
PIM-DTFM-Btrip 
PIM-DM-BTrip 
PIM-DM-Btrip 
PIM-MP-TB 
PIM-MP-TB 
4MTBDA-6FDA 
4MTBDA-6FDA 
4MTBDA-PMDA 
4MTBDA-PMDA 
4MTBDA-SBIDA 
4MTBDA-SBIDA 
4MTBDA-SBFDA 
4MTBDA-SBFDA 
PIM-PI-TB-1 
PIM-PI-TB-1 
PIM-PI-TB-2 
PIM-PI-TB-2 
6FDA-1,4-ortho 
6FDA-1,4-ortho 
6FDA-1,4-para 
6FDA-1,4-para 
6FDA-2,6-para 
6FDA-2,6-para 
PIM-PI-EA 
PIM-PI-EA 
6FDA-DAT1-OH 
6FDA-DAT1-OH 
6FDA-HTB 
6FDA-HTB 

0 
636 
0 
128 
0 
370 
0 
524 
0 
333 
0 
509 
0 
405 
0 
180 
0 
180 
0 
730 
0 
273 
0 
150 
0 
273 
0 
60 
0 
30 

Gas permeability (Barrer) 

CO 2 

42,600 
14,800 
22,000 
12,200 
3,500 
378 
1,672 
1,008 
4,460 
1,689 
5,140 
2,476 
4,476 
1,621 
662 
361 
595 
376 
8 
8 
14 
9 
10 
8 
7,340 
3,230 
70 
66 
67 
65 

N 2 

4,340.0 
728.0 
1,570.0 
599.0 
264.0 
14.7 
116.0 
60.0 
390.0 
114.0 
591.0 
- 
371.0 
125.0 
44.0 
16.0 
31.0 
18.0 
51.0 
51.0 
46.0 
50.0 
47.0 
48.0 
457.0 
156.0 
1.4 
1.2 
0.9 
0.7 

CH 4 

3000.0 
741.0 
1020.0 
521.0 
200.0 
13.3 
133.0 
62.0 
290.0 
99.0 
373.0 
152.0 
264.0 
106.0 
- 
- 
- 
- 
0.2 
0.2 
0.3 
0.5 
0.2 
0.2 
369.0 
131.0 
2.7 
2.3 
2.26 
1.80 

Selectivity 

CO 2 /N 2 

CO 2 /CH 4 

Ref. 

14.2 
20.0 
21.8 
14.0 
13.3 
25.7 
14.4 
16.8 
11.4 
14.8 
8.7 
- 
12.1 
13.0 
15.0 
23.0 
19.0 
21.0 
0.3 
0.3 
0.5 
0.3 
0.4 
0.3 
16.0 
20.7 
50.0 
55.0 
72.8 
76.4 

9.8 
20.3 
14.0 
20.4 
17.5 
28.4 
12.6 
16.2 
15.4 
17.0 
13.8 
16.3 
16.9 
15.3 
- 
- 
- 
- 
28.0 
28.0 
27.0 
28.0 
25.0 
27.0 
19.9 
24.6 
25.9 
28.7 
29.6 
36.1 

[120] 

[145] 

[122] 

[135] 

[150] 

[250] 

[251] 

frameworks  (MOFs)  [262] ,  covalent  organic  frameworks  (COFs) 
[263] , and carbon nanotubes (CNTs) [264] have been used for the 
synthesis  of  PIM-based  MMMs  ( Fig.  28 ).  MMMs  offer  a  solution 
to  the  trade-off between  the  permeability  and  selectivity  of  the 
classical membranes [265] . Good processability of PIMs and excel- 
lent gas-separation ability of the inorganic materials result in high- 
performance PIM-based MMMs that can overcome the 2008 Robe- 
son  upper  bounds  [266] .  These  PIM-based  MMMs  have  the  ad- 
vantages of both PIMs and inorganic materials in terms of perfor- 
mance and stability [267] . Compared to pristine PIM membranes, 
PIM-based MMMs may show enhanced performance [268] . How- 
ever,  the  aggregation  of  the  nanoparticles  and  their  poor  com- 
patibility with PIMs are the main problems concerning PIM-based 
MMMs [269] . Detrimental voids at the nanoparticle/PIMs interface, 
rigidiﬁed PIMs chains around the nanoparticles, and partial pore 
blockage by nanoﬁllers are non-idealities in the MMMs for gas sep- 
aration [270] . Filler size, morphology, and preparation procedures 
are important factors affecting these non-idealities [270] . 

The  effective  permeability  of  a  MMM,  P 

MMM ,  is  predicted 

mostly by the Maxwell model: 

(cid:2)
P M M M = P c 

d + 2 P c − 2 ϕ 
P 
d + 2 P c + ϕ 
P 

d ( P c + P 
d ( P c + P 

(cid:3)
cd ) 
cd ) 

(2) 

d is the volume fraction of the dispersed phase, and P 

where φ
d and 
P c are gas permeabilities of the dispersed and continuous phases, 
respectively. 

Simpliﬁed  Maxwell  model  for  a  non-permeable  and  highly- 

permeable continous and dispersed phases, respectively, are: 

(cid:5) 

(cid:4) 
P M M M = P c 

1 − ϕ 
d 
1 + 0 . 5 ϕ 
d 
(cid:5) 
(cid:4) 
1 + 2 ϕ 
d 
P M M M = P c 
1 − ϕ 
d 

(3) 

(4) 

27 

Porous organic cages (POCs), as a new family of porous nano- 
materials,  have  been  used  rarely  to  fabricate  PIM-based  MMMs. 
The  addition  of  POCs  such  as  Cage  3-R  (CC 
3 ),  nanocrystalline 
3  within  PIM-1  can  signiﬁcantly  in- 
CC 
2  perms- 
crease  CO 
electivity  and  improve  membrane’s  resistance  against  physical 
aging [271] . 

2  permeation  while  retaining  good  CO 

3 ),  and  redCC 

3  (nanoCC 

2 /N 

8.1. Membranes containing silica and its derivatives 

Silica and  its derivatives such  as  fumed silica  and polyhedral 
oligomeric silsesquioxanes (POSS) have been widely used in PIM 
membranes to fabricate MMMs. Fumed silica can increase the per- 
meation and thermal stability of the PIM membranes. One of the 
main challenges is achieving of a homogenous dispersion of silica 
in the PIMs matrix especially at high silica concentrations, exceed- 
ing 24 vol.%. Usually, the poor dispersion of the inorganic nanopar- 
ticles  in  PIMs  leads  to  an  aggregate  formation.  Such  aggregates 
may  create  voids  in  the  system  which  ﬁnally  affect  permeation 
properties of the PIM-based MMMs. These voids usually are gen- 
erated  at  PIM/ﬁller  interface  or  between  ﬁller  aggregates.  When 
the level of SiO 
2 loading into PIM-1 exceeds 30 vol.%, brittle PIM 
membranes are formed, which are not useful from a practical point 
of view. Thus, the silica concentration at which ﬂexible to brittle 
transition  happens,  usually  24  vol.%,  is  considered  as  the  maxi- 
mum threshold of the silica addition. Near 100% improvement in 
2 permeability is achieved when the volume fraction of sil- 
the CO 
ica is around 20 vol.%. On the other hand, the CO 
2  selectivity 
decreases from 15.0 to 7.8 under the same circumstances. In sum- 
mary, the incoporation of unmodiﬁed inorganic ﬁllers like fumed 
silica improve the CO 
2 se- 
lectivity  due  to  the  unselective  voids  in  the  PIM-based  MMMs 
[252] . The Maxwell model is unable to the gas permeabilities of 
these membranes. 

2 permeability but decreases the CO 

2 /N 

2 /N 

A. Arabi Shamsabadi, M. Rezakazemi, F. Seidi et al. 

Progress in Energy and Combustion Science 84 (2021) 100903 

Fig. 28.  Different nanoparticles used for preparing PIM-1-based MMMs [ 264 , 272–276 ]. (A) Reprinted with permission from Song Q, Cao S, Pritchard RH, Qiblawey H, Terentjev 
EM, Cheetham AK, et al., Nanoﬁller-tuned microporous polymer molecular sieves for energy and environmental processes, Journal of Materials Chemistry A., 4:270-9. (2016) 
which is an open access journal. (B) Reprinted with permission from Mitra T, Bhavsar RS, Adams DJ, Budd PM, Cooper AI. PIM-1 mixed matrix membranes for gas separations 
using cost-effective hypercrosslinked nanoparticle ﬁllers, Chemical Communications, 52:5581-4. (2016) which is an open access journal. (C) Reprinted with permission from 
Khan MM, Filiz V, Bengtson G, Shishatskiy S, Rahman MM, Lillepaerg J, et al. Enhanced gas permeability by fabricating mixed matrix membranes of functionalized multiwalled 
carbon nanotubes and polymers of intrinsic microporosity (PIM). Journal of Membrane Science, 436:109-20. (2013). Copyright 2013 Elsevier. (D) Reprinted with permission 
from Lau CH, Nguyen PT, Hill MR, Thornton AW, Konstas K, Doherty CM, et al., Ending aging in super glassy polymer membranes, Angewandte Chemie International Edition. 
53:5322-6, (2014). Copyright 2014 John Wiley and Sons. (E) Reprinted with permission from Smith SJ, Ladewig BP, Hill AJ, Lau CH, Hill MR, Post-synthetic Ti exchanged UiO- 
66 metal-organic frameworks that deliver exceptional gas permeability in mixed matrix membranes, Scientiﬁc reports, 2015;5, Copyright 2015 Springer Nature. (F) Reprinted 
with permission from Ma J, Ying Y, Guo X, Huang H, Liu D, Zhong C, Fabrication of mixed-matrix membrane containing metal–organic framework composite with task-speciﬁc 
ionic liquid for eﬃcient CO 2 separation. Journal of Materials Chemistry A., 4:7281-8. Copyright 2016 Royal Chemical Society. 

2 /CH 

2 permeability and CO 

POSS nanoparticles were embedded into the PIM-1 matrix to 
improve its CO 
4 selectivity [277] . These 
are  very  tiny  nanoparticles  in  the  range  of  1.5–3.0  nm  possess- 
ing a porous structure. Functionalization of the POSS with various 
functionalities including alkyl, oleﬁn, epoxy, alcohol, acid, amine, 
and sulfonate allows for improving the ﬁller dispersion in differ- 
ent polymeric matrices. Also, the ﬁller has a cage-like structure in 
the size range of 1-3 nm, making it suitable for use as the dis- 
persed phase of CO 
2 -separating MMMs. These 3D ﬁllers are modi- 
ﬁed to create an organic outer layer on their surface. The presence 
of  the  layer  improves  the  dispersion  of  the  nanoparticles  in  the 
common solvents, enhances its dispersion in the PIM-1 matrix and 
eliminates ﬁller/matrix interfacial non-selective gaps. The incorpo- 
ration  of  20  wt%  unmodiﬁed  POSS  into  PIM-1  matrix  increased 
2  permeability up to 220% compared with the pure PIM-1 
the CO 
[277] . However, no improvement in the selectivity was observed. 
The enhancement in permeability without any improvement in se- 
lectivity is due to the generation of non-selective passages in the 
ﬁller/PIM-1 interface. On the other hand, PIM-1 containing amine- 
functionalized POSS (OAPS) particles shows a completely different 

2 /N 

2 permeabil- 
behavior. The addition of OAPS slightly decreased CO 
ity but increased CO 
2 selectivity up to 250% compared with the 
pure PIM-1 [277] . At 20 wt% loading of OAPS, a gradual agglomera- 
tion of the ﬁllers happened, and a large selectivity increase was ob- 
served due to the strong hydrogen bond formation between the ni- 
trile groups of PIM-1 and the amine groups of the ﬁller. The strong 
hydrogen bonds change the PIM-1 ` s chain rigidity, leading to the 
signiﬁcant selectivity improvement. The addition of 5 wt% OAPS ef- 
fectively suppresses aging of PIM-1through the formation of a ﬁne 
dispersion in the polymer matrix and the establishment of inter- 
actions with PIM-1 [277] . The free volume among rigid chains dis- 
appears more slowly than the ﬂexible chains, and this is the ra- 
tionale behind the resolution of the aging problem upon the addi- 
tion of the modiﬁed, well-dispersed ﬁllers. The modiﬁcation of the 
POSS with an amine or nitro group is a successful strategy to im- 
prove POSS interactions with the PIM-1 matrix, which makes PIM- 
1 chains more rigidiﬁed and mitigates the aging problem. 

The octa-phenethyl POSS (PhE-POSS) can be added to the PIM- 
1 matrix to prevent physical aging and improve the CO 
2 transport 
of the nanocomposite membranes [278] . MMM containing 1 wt% 

28 

A. Arabi Shamsabadi, M. Rezakazemi, F. Seidi et al. 

Progress in Energy and Combustion Science 84 (2021) 100903 

of the ﬁller has higher CO 
2 permeability and diffusivity coeﬃcient 
than  the  PIM-1  membrane.  The  presence  of  PhE-POSS  decreases 
chain  packing  after  ﬁlm  casting  which  causes  higher  membrane 
permeability compared to the pure PIM-1 membrane. At high up- 
stream pressures near 20 bar, the CO 
2  permeability of the PIM-1 
with 1 wt% PhE-POSS decreases signiﬁcantly to around 3,100 Bar- 
rer due to the collapse of open, loosened morphology of the PIM-1 
containing 1 wt% PhE-POSS. 

Poly(ethylene glycol) (PEG) functionalized POSS nanoﬁllers can 
be  incorporated  into  PIM-1  to  take  the  advantage  of  dipole- 
quadrupole interactions between ethylene oxide units of PEG and 
CO 
2 molecules [279] . Although the main improvement here origi- 
2 with ethylene oxide groups, the 
nates from the interactions of CO 
direct addition of PEG to PIM-1 is not useful enough as PEG/PIM- 
1 blend undergoes a phase separation. To address this issue, PEG 
chains can be covalently anchored on the nanoﬁllers, and the mod- 
iﬁed nanoﬁllers can then be added to PIM-1 matrix to obtain ho- 
mogeneously dispersed solutions. Selecting POSS as an anchoring 
site is reasonable as it has nanometer size (1-3 nm) and can be 
dispersed ﬁnely in most of polymeric matrices. Also, POSS has an 
organic-inorganic structure and thus makes a favorable polymer- 
ﬁller interface [ 18 , 280 , 281 ]. Finally, POSS can be easily modiﬁed to 
bear different kinds of functionalities. 

2 /N 

2 /CH 

2 /CH 

2 and CO 

4 selectivity increases signiﬁcantly. 

PEG anchored POSS were incorporated into PIM-1 membrane to 
enhance its CO2 selectivity [279] . CO 
2 permeability decreased from 
3,795 Barrer (pure PIM-1) to 1,309 Barrer (10 wt% ﬁller contain- 
4 selectivities increased from 19 to 
ing), while CO 
31 and 12 to 30, respectively [279] . The main reasons behind CO 
2 
permeability drop with the ﬁller incorporation are chain rigidiﬁca- 
tion and induced barrier effects. By the barrier effect, it means that 
the POSS nanoparticles may partially block intrinsic pores of PIM- 
1, create more tortuous gas diffusion pathways and thereby make 
the gas diffusion process more diﬃcult. Despite the reduction in 
CO 

2 permeability, the CO 
Disilanol  isobutyl  POSS  (SO1440)  is  highly  dispersible  in 
dichloromethane, which is a common solvent for PIM-1 as well. 
The addition of just 0.5 wt% of the ﬁller to the PIM-1 matrix in- 
creases the CO 
2  permeability by 64% compared with pure PIM-1 
[282] . This permeability improvement is due to the increased free 
volume caused by the presence of bulky SO1440 particles. In other 
2 permeability is improved because of an increase in 
words, the CO 
2  diffusivity coeﬃcient. However, a further increase in the 
the CO 
ﬁller level leads to a decrease in CO 
2 permeability due to the PIM- 
1 chain rigidiﬁcation and space-ﬁlling by the ﬁllers. The presence 
of a high amount of the ﬁller ( > 0.5 wt%) blocks intrinsic pores of 
PIM-1 or narrows its pore size distribution, which makes it diﬃ- 
2  molecules to pass through the passages. On the 
cult for the CO 
other hand, both CO 
4 selectivities increase, as the 
ﬁller loading content increases from 2 to 10 wt% [282] . In this ﬁller 
loading range, not only d-spacing of PIM-1 chains decreases but 
2  and - 
also the chance of hydrogen bond formation between CO 
SiOH groups of SO1440 increases. At a very high ﬁller concentra- 
tion, 20 wt%, ﬁller agglomeration happens and both permeability 
and selectivity decrease [282] . A –SiOH functional group can in- 
teract with both CO 
2 , as it can establish hydrogen bonds 
with both of them. This implies that there is a competitive sorp- 
tion between CO 
2 selectivity 
is improved less than the CO 

2 . Under this condition, CO 

2 and CO 

2  and N 

2 and N 

2 /CH 

2 /N 

2 /N 

4 selectivity. 

2 /CH 

8.2. Membranes containing carbon nanotubes (CNTs) 

Multiwall  carbon  nanotubes  (MWCNTs)  have  also  been  dis- 
persed in PIM-1 to make CO 
2 permeable membranes [264] . As in 
the case of other ﬁllers, a homogenous dispersion of MWCNTs is 
needed  to  prepare  a  high-performance  membrane.  This  necessi- 
tates the functionalization of the MWCNTs by PEG chains. By using 

29 

the “grafting to” method [264] , the PEG chains can be covalently 
bonded  to  the  surface  of  the  MWCNTs,  f-MWCNTs.  Grafted  PEG 
chains on the surface of the MWCNTs not only facilitate their ﬁne 
dispersion in the PIM-1 matrix but also increase the aﬃnity of the 
system for CO 
2 adsorption through favorable interactions between 
PEG and CO 

2 molecules. 

Unfunctionalized  MWCNTs  cannot  be  dispersed  in  the  PIM-1 
matrix ﬁnely, as their π - π interactions are stronger than their in- 
teractions  with  the  PIM-1  matrix.  However,  the  PEG  chains  de- 
bundle their structure and facilitate their dispersion in the poly- 
mer matrix [283] . The dispersion of the functionalized MWCNTs 
is feasible up to 2 wt% of the ﬁller. However, MMMs containing 
3 wt% of MWCNTs showed ﬁller aggregation, defects, and voids at 
the interface of the ﬁller and the PIM-1 chains [283] . As a result, 2 
wt% of the MWCNT is the optimum concentration for achieving the 
best gas transport properties. PIM-1, f-MWCNT/PIM-1, and pristine 
MWCNT/PIM-1 membrane have CO 
4  selectivities 
of (28.2, 15.4), (32.9, 10.4), and (16.3, 8.1), respectively [283] . 

2  and CO 

2 /CH 

2 /N 

2 /N 

2 /N 

2 /CH 

2  and  lower  CO 

Compared  to  pure  PIM-1,  f-MWCNT-loaded  membranes  have 
4  selectivities  [283] . 
shown  higher  CO 
2  selectivity  can  be  expected,  as  PEG 
Improvement  in  the  CO 
4 ones. 
2 molecules but not to CH 
chains show a great aﬃnity to CO 
CO 
2  permeabilities  of  0.0  and  2.0  wt%  f-MWCNT  MMMs  have 
been  reported  to  be  5,360  and  8,230  Barrer,  respectively  [283] . 
Permeability  increases  due  to  the  transport  of  CO 
2  molecules 
through  the  free  volume  of  PIM-1  and  MWCNTs `  channels.  The 
main reason for the permeability improvement is a disruption in 
PIM-1 chain packing due to its interactions with PEG. This trend 
may  be  explained  by  analyzing  the  contribution  of  diffusivity 
to  the  overall  permeation  of  CO 
2 .  The  diffusivity  coeﬃcient  has 
been  reported  to  increase  from  7.91 × 10 −7 cm 2 /s  for  pure  PIM-1 
to  19.4 × 10 −7  cm 2 /s  for  PIM-1  containing  2  wt%  functionalized 
MWCNTs.  However,  it  decreased  to  6.72  (10 −7  cm 2 /s)  when  the 
ﬁller concentration increased to 3 wt% [283] . This trend indicates 
that at lower ﬁller concentrations ( < 2 wt%), the interface between 
the functionalized MWCNTs and PIM-1 chains is continuous and 
there is no gas diffusion resistance. On the other hand, at higher 
concentrations  of  the  ﬁller  ( >  2  wt%),  the  generated  nano-gaps 
between polymer chains and the MWCNTs become discontinuous, 
which  serve  as  a  barrier  to  gas  diffusion.  Nevertheless, the  sep- 
aration performance of all of the PIM-1 based MMMs containing 
0.5–3.0  wt%  of  the  functionalized  MWCNTs  surpass  the  2008 
2 Robeson upper bound. It is worth noting that the solubil- 
CO 
ity coeﬃcient of CO 
2 in the MMM increases slightly in the entire 
range of the ﬁller addition (0.5–3.0 wt%). The reason is that there 
is a strong aﬃnity between the ethylene oxide units of PEG and 
CO 
2  molecules. Thus, the unexpected non-monotonic relationship 
between  the  permeability  and  the  ﬁller  loading  level  originates 
from  the  polymer/ﬁller  interface  and  diffusivity  resistance.  The 
loading  amount  of  the  f-MWCNTs  also  affects  selectivity  greatly. 
2 selectivity was achieved at 3 wt% of the ﬁller. 
The highest CO 
It  is  believed  that  the  interfacial  interactions  are  highest  at  this 
concentration, leading to the highest selectivity. In general, MMMs 
containing f-MWCNTs show better permeability, improved CO 
2 /N 
2 
selectivity, and higher long-term stability compared with MMMs 
containing pristine MWCNTs, thanks to homogenous dispersion in 
the PIM-1 matrix and the creation of defect-free ﬁller/polymer in- 
terfaces [283] . The addition of f-MWCNTs to a bis(phenyl)ﬂuorene- 
based  PIM  (Cardo-PIM-1)  — synthesized  via  the  dibenzodioxane 
polymerization  reaction  of  9,9-bis(3,4-dihydroxyphenyl)  ﬂuorene 
(BDPF),  2,3,5,6-tetraﬂuoroterephthalonitrile  (TFTPN),  and  spiro- 
5,5 (cid:3) ,6,6 (cid:3) -tetrahydroxy-3,3 (cid:3) ,3,3 (cid:3) -tetramethylspirobisindane 
cyclic 
(TTSBI)  — improved  the  CO 
2  separation  performance  of  Cardo- 
PIM-1  [284] .  The  improved  performance  was  attributed  to  the 
good dispersion of f-MWCNTs and enhanced aﬃnity of the hybrid 
membranes for CO 

2 /N 

2 /N 

2 . 

A. Arabi Shamsabadi, M. Rezakazemi, F. Seidi et al. 

Progress in Energy and Combustion Science 84 (2021) 100903 

8.3. Membranes containing organic nanoparticles 

The  addition  of  organic  particles  to  PIM-1  leads  to  the  cre- 
ation  of  voids  at  the  PIM/particle  interface  and  causes  selectiv- 
ity  reduction.  Among  organic  particles  is  a  highly  crosslinked, 
porous, imidazole-functionalized particle named BILP-10. Two dif- 
ferent kinds of amine are present in the chemical structure of this 
nanoparticle. The ﬁrst one is a tertiary amine, which improves its 
aﬃnity to CO 
2 , and the second one is a secondary amine, which 
facilitates hydrogen bond formation between the ﬁller and PIM-1. 
This nanoparticle does not dissolve in common solvents like chlo- 
roform [285] . Thus, its dispersion in the PIM-1/chloroform solution 
to prepare an MMM is feasible. Thanks to its imidazole function- 
alities, the nanoparticles form hydrogen bonds with PIM-1, which 
improve their dispersion in the PIM-1 matrix. PIM-1/BILP-10 MMM 
with  30  wt%  ﬁller  has  a  high  CO 
2  permeability  (increased  from 
470 0  to  720 0  Barrer,  meaning  53%  improvement).  Not  only  the 
voids at the PIM-1/BILP-10 interface, but also pathways inside the 
porous structure of the BILP-10 contribute to the increase of the 
free volume of the MMM. Up to 30 wt% of the ﬁller loading, the 
CO 
2 permeability increases monotonously, which is ascribed to the 
generation of more free volumes in the system. However, a ﬁller 
loading  above  this  critical  value  leads  to  a  permeability  reduc- 
tion. For example, a membrane containing 40 wt% of the BILP-10 
shows CO 
2 selectivity of 19.3 
for pure PIM-1 decreases to 15.1 and 15.3 for 17.0 and 30.0 wt% 
ﬁller loadings, respectively. The selectivity reduction is due to the 
presence of extra pathways created by the porous ﬁller letting N 
2 
diffusion and consequently causing selectivity reduction. The best 
MMM (30 wt% BILP-10) in real isobaric permeation test using ﬂue 
gas consisting 80% N 
2 , and 1.3 ppm 
2 , 9% O 
2 , 10 ppm NO 
2 permeability of 4300 Barrer but a moder- 
SO 
ate CO 
2 selectivity of 17 over 15 h test time. Thus, incorporating 
the crosslinked organic ﬁllers which simultaneously bear two kinds 
of amine groups into PIM-1 cannot increase the moderate selectiv- 
ity of PIM-1 suﬃciently. 

2 permeability of 5,100 Barrer. CO 

2 showed a high CO 

2 , 10% CO 

2 /N 

2 /N 

Figure 28B shows that hyper-crosslinked polymeric nanoporous 
particles  (HCP)  can  be  used  as  the  dispersed  phase  in  PIM-1  to 
suppress its aging. HCP polystyrene particles with an average di- 
ameter of 55 nm can be synthesized by emulsion polymerization 
and incorporated into PIM-1. The advantage of emulsion polymer- 
ization  over  other  conventional  methods  for  preparing  nanopar- 
ticles  is  its  ability  in  precise  control  of  nanoparticle  size  [286] . 
Thus, the use of non-aggregated, narrow-size-distributed nanopar- 
ticles  obtained  by  emulsion  polymerization  in  a  MMM  does  not 
leave  large  polymer/particle  interfacial  defects.  This  means  that 
non-selective  diffusion  routes  which  sacriﬁce  selectivity  are  not 
created. The CO 
2  permeation of the MMMs containing such HCP 
polystyrene  ﬁller  increases  monotonously  from  8,0 0 0  to  about 
21,0 0 0  Barrer  upon  the  addition  of  nearly  22  wt%  of  the  ﬁller. 
2 selectivity decreases from 15.0 to 9.5 under 
However, the CO 
this circumstance [272] . The main reason behind such a signiﬁcant 
increase in the CO 
2  permeability is the high surface area of the 
HCP, which is two times greater than the surface area of the pure 
PIM-1, 1,700 vs. 750-850 m 2 /g. So, as the ﬁller concentration in- 
creases in MMMs, their CO 

2 permeability improves. 

2 /N 

The  aging  of  the  HCP  polystyrene/PIM-1  membranes  can  be 
also minimized by using such HCP ﬁllers. The pores of the HCP 
ﬁllers are more stable than the pores of other usual nanoporous 
ﬁllers  due  to  their  crosslinked  structure.  Thus,  the  pores  do  not 
collapse over time easily and thereby endow the MMMs with high 
aging resistance. On the other hand, ethanol treatment, which is 
used as a technique for improving permeability affects aging re- 
sistance negatively. For example, CO 
2 permeation loss of an MMM 
cast from dichloromethane, which contains 16.67 wt% HCP ﬁller af- 
ter 150 days is about 9.4%, while for the same membrane over the 

30 

2 permeation loss increases to 28% just due to 
same period the CO 
2 permeability of the 
the ethanol treatment. As aging decreases N 
2  selectivi- 
MMMs more than their CO 
ties increase over time. Interestingly, PIM-1 thin-ﬁlm nanocompos- 
ite (TFN) membranes containing 60 wt% of HCP can be produced 
[287] . The Maxwell model can be used to predict CO 
2 permeabil- 
ity of PIM-1/HCP membranes. 

2  permeability, their CO 

2 /N 

8.4. PIM membranes containing 2D nanoparticles 

3 N 

Two  dimensional  (2D)  nanomaterials  such  as  graphene, 
graphitic carbon nitride nanosheets (g-C 
4 ) and MXene are com- 
posed of a single or few-atomic-thick layer. 2D nanoparticles sig- 
niﬁcantly  improve  the  ability  of  free-standing  PIM-based  MMMs 
2 removal applications. For example, the addition of 1 wt% of 
for CO 
the g-C 
4 nanosheets to the PIM-1 increased the FFV of the mem- 
3 N 
brane from 22 to 24.2% and decreased the density of the mem- 
brane from 1.117 to 1.086 g/cm 3 [288] . The latter values, however, 
changed to 22.9% and 1.105 g/cm 3 as the ﬁller content increases to 
2 wt%. The addition of up to 1 wt% of the ﬁller decreased the pack- 
ing of PIM-1 chains, but increased FFV, creating more passages for 
gas transport. On the other hand, at a high loading level around 
1.5 and 2.0 wt%, restacking of nanosheets lowered FFV, increased 
the membrane density, and decreased the number of pathways for 
gas  transport.  The  CO 
2  permeability  of  the  pure  “as-cast” PIM-1 
membranes was 3,425 Barrer. The permeability increased to 5,785 
Barrer with the addition of 1 wt% of the nanosheets and decreased 
to 3,381 Barrer (which is lower than that of pure PIM-1) with the 
addition of 2 wt% of the ﬁller [288] . 

2 /N 

2 /CH 

2 and CO 

Similar  to  the  FFV  analysis,  the  improvement  in  CO 

2  perme- 
ability  at  low  ﬁller  concentrations  can  be  attributed  to  the  re- 
duced PIM-1 chain packing and increased free volume caused by 
the ﬁller. On the other hand, decreased permeability at high ﬁller 
contents can be ascribed to the blockage of interconnected, porous 
pathways of the PIM-1 matrix. The effect of the ﬁller level on the 
CO 
4 selectivities is, however, completely different. 
For both gas mixtures, selectivity decreases monotonously as the 
ﬁller content increases from 0.0 to 1.5 wt% mainly due to the cre- 
ation of non-selective voids at the ﬁller/polymer interface [288] . In 
3 N 
contrast, the MMM with 2.0 wt% of g-C 
4 has a little improved 
4 permeabilities to those 
2 and CH 
selectivity but almost similar CO 
of  pure  PIM-1[288].  In  other  words,  the  MMM  follows  the  gen- 
eral selectivity-permeability trade-off rule. Methanol treatment of 
4 /PIM-1  membranes  affects  their  permeability  signiﬁcantly. 
g-C 
For  all  ﬁller  levels,  the  permeability  doubled.  For  example,  CO 
2 
4 increases 
permeability of ‘as-cast ` MMM containing 1 wt% g-C 
from 5,785 to 10,528 Barrer upon methanol treatment [288] . This 
signiﬁes that methanol treatment affects chain packing and chain 
arrangement severely. 

3 N 

3 N 

3 N 

From the selectivity point of view, alcohol-treatment decreases 
selectivity in comparison with the ‘as-cast ` MMMs. However, both 
‘as-cast ` and ‘alcohol-treated ` membranes show similar trends to- 
ward ﬁller loading. So, it seems 2D, ultra-microporous ﬁllers such 
as g-C 
4  are ideal candidates for MMMs manufacturing due to 
their high surface area and their ability in debundling the PIM-1 
chains. They can improve permeability at concentrations as low as 
1 wt% thanks to their high aspect ratio. Aging and thermal stability 
are other properties that are improved by the incorporation of 2D 
ﬁllers. 

8.5. Membranes containing covalent organic frameworks (COFs) 

Porous  micron-sized  aromatic  framework  particles  like  PAF-1 
can mitigate the aging of PIM-1 [273] . These particles have a sur- 
face  area  around  5,200  m 2 /g  and  possess  great  aﬃnity  for  CO 
2 . 
When they are incorporated into PIM-1, they anchor to the bulky 

A. Arabi Shamsabadi, M. Rezakazemi, F. Seidi et al. 

Progress in Energy and Combustion Science 84 (2021) 100903 

moieties of the polymer, freezing the free volume of as-cast mem- 
branes,  and  suppressing  the  aging.  In  other  words,  several  seg- 
ments  of  PIM-1  chains  are  adsorbed  in  the  pores  of  the  porous 
ﬁller keeping the PIM-1 chains unpacked over time. 

Fig.  28 D  shows  the  building  block  of  the  PAF-1  and  dis- 
plays schematically its incorporation into a PIM-1 membrane. The 
schematic shows how aging causes a decrease in free volume in 
the absence of the PAF-1 and how the aging phenomenon is sup- 
pressed  in  the  presence  of  the  PAF-1.  PIM-1/PAF-1  MMMs  show 
just a 7% decrease in permeability after 240 days. During this pe- 
2 per- 
riod, however, pure PIM-1 shows a 62% decrease in the CO 
meability [273] . In addition, PIM-1/PAF-1 has a high CO 
4  se- 
2 /CH 
2 permeability of about 15,0 0 0 
lectivity of around 20 and a high CO 
Barrer [273] . 

A porous nanoparticle named SNW-1 can be synthesized thor- 
ough the reaction of melamine and terephthalaldehyde [263] . The 
nanoparticle consists of many –NH groups that facilitate CO 
2  ad- 
sorption when used as the dispersed phase in the PIM-1 matrix. 
Moreover,  the  nanoparticles  are  dispersed  homogenously  in  the 
PIM-1  matrix  due  to  the  formation  of  hydrogen  bonds  between 
–NH groups of  the SNW-1 and C  ≡ N and dioxane  rings of the 
PIM-1. The surface area of the ﬁller is about 780 m 2 /g and its CO 
2 
uptake at pressures of 2 and 30 bars have been reported to be 40 
and 161 cm 3 /g, respectively [263] . Because of the high speciﬁc sur- 
face area, high microporosity, and amine groups of the ﬁller, SNW- 
1 containing MMM are suitable for CO 
2 removal. 10 wt% of SNW-1 
was its optimum loading for the fabrication of high-performance 
nanocomposite membranes for CO 
2 permeability in- 
creases monotonously from 3,672 (for pure PIM-1) to 7,553 Bar- 
rer for PIM-1/SNW-1 (10 wt%) [263] . However, a further increase 
in the ﬁller content does not change the selectivity signiﬁcantly, 
2 permeability from 7,954 to 6,460 Bar- 
while it decreases the CO 
rer [263] . In the range of the SNW-1 < 10 wt%, the main reason 
for improving CO 
2 permeability is an increase in the free volume 
of the matrix conﬁrmed by augmentation in the d-spacing of the 
PIM-1  chains.  In  other  words,  the  CO 
2  permeability  is  improved 
2 diffusivity coeﬃcient. However, at the higher 
due to increased CO 
SNW-1 loading, about 20 wt%, diffusion pathways created by the 
PIM-1 are blocked by the SNW-1 causing permeability decline. As 
for CO 
2 selectivities of the MMMs, 10 wt% addi- 
tion of the SNW-1 to the PIM-1 caused 27.4 and 37.6% improve- 
ments compared to pure PIM-1, respectively [263] . The main rea- 
son behind such increases in selectivities is the establishment of 
acid-base interactions between -NH groups of the SNW-1 and CO 
2 
molecules. 

2 removal. CO 

4 and CO 

2 /CH 

2 /N 

8.6. Membranes containing metal-organic frameworks (MOFs) 

The  addition  of  a  MOF  to  MMMs  improves  CO 
2 /N 

2  permeability 
without sacriﬁcing the CO 
2  selectivity through three different 
methods. First, the MOFs themselves have a porous structure. So, 
CO 
2  molecules  can  directly  diffuse  through  the  MOFs `  channels 
when a high amount of the ﬁller is loaded. Second, their presence 
in the PIM-1 matrix can produce more free volume in the PIM- 
1/MOF interface. Third, MOFs can be functionalized to show high 
2  molecules, thereby improving the gas uptake 
aﬃnity toward CO 
of the MMMs. MOFs have organic-inorganic nature and their pres- 
ence in MMMs leads to the generation of less non-selective macro- 
voids [ 289 , 290 ]. Having this background, various Ti x UiO-66 ( x = 1, 
5, 10, 15) can be synthesized from UiO-66 by post-synthetic trans- 
metallation [291] . The presence of the titanium in the molecular 
structure of the ﬁller improves the polymer/ﬁller interactions. 

Fig. 28 E shows how the titanium exchange improves the inter- 
actions of the MOF with the PIM-1 and consequently its disper- 
sion in the matrix. Ti substitution decreases the crystallinity of the 
UiO-66 and gives it a higher chance to interact with the PIM-1 ` s 

31 

nucleophilic groups and Ti IV /Zr IV metal sites [291] . The Ti 
5 UiO-66 
2 permeability compared to all other ﬁllers of 
provides the best CO 
15 UiO- 
1 UiO-6 6, Ti 
this family including UiO-6 6, Ti 
66 [291] . When 5 wt% of the Ti
