Repository: Sithcighce/IgnisBenchmark

# 智能题库生成与评估系统

一个基于大模型的自动化题库生成系统，采用**双重资产积累**机制构建高质量题库。

## 核心特性

### 🎯 双重资产积累 (Dual Asset Accumulation)

系统采用创新的双数据库架构，实现题库资产的双向积累：

- **📚 错题库 (Benchmark Bank)**: 收集目标模型（如Qwen-8B）**答错**的题目，形成专门的挑战性benchmark
  - 文件: `data/benchmark_bank.jsonl`
  - 用途: 评估模型弱点、训练数据增强、能力边界测试
  - 包含: 题目数据 + 错误答案 + 判题结果

- **✅ 验证集 (Validation Set)**: 收集目标模型**答对**的题目，形成可靠的验证数据集
  - 文件: `data/validation_set.jsonl`
  - 用途: 模型性能验证、质量控制、Few-shot示例池
  - 包含: 高质量题目及标准答案

### � 自动化工作流

```
生成题目 (Gemini 2.5 Pro) 
    ↓
解答题目 (本地 Qwen-8B via LM Studio)
    ↓
智能判题 (Gemini 2.5 Flash)
    ↓
    ├─→ [答错] → 错题库 (含错误答案分析)
    └─→ [答对] → 验证集 (可用作Few-shot)
```

File: questions/Next-generation-polymers-of-intrinsic-microporosity-wi_2021_Progress-in-Ener/Next-generation-polymers-of-intrinsic-microporosity-wi_2021_Progress-in-Ener.txt (part 5 of 7)
Progress in Energy and Combustion Science 84 (2021) 100903 
5 UiO-66 is added to PIM-1, the CO 
2 
permeability increases from around 3,800 to 13,500 Barrer, repre- 
senting a 274% permeability improvement without a selectivity loss 
[291] . Under these circumstances, the CO 
2 selectivity remains in 
the range of 20 to 24 even in long term periods [291] . 

10 UiO-6 6, and Ti 

2 /N 

PIM-1  is  a  hydrophobic  material  consisting  of  aromatic  re- 
peat units. It is immiscible with hydrophilic nanomaterials such as 
silicalite-1 crystals (MFI). To obtain ﬁne dispersion of the ﬁller in 
the PIM-1 matrix without detecting any interfacial voids, the outer 
surface of the silicalite-1 crystals must be functionalized by aro- 
2 Ph.  A  35.5  vol.%  addition  of  the  ﬁller  to 
matic  moieties,  -(CH 
PIM-1  decreases  the  CO 
2  permeability  from  4390  (for  the  pure 
polymer)  to  2,530  Barrer  (for  the  MMMs)  while  increases  the 
2 selectivity from 24 to 30 [292] . The decrease in the perme- 
CO 
ability and the increase in the selectivity imply that MMMs con- 
taining MFI crystals are less permeable but more selective com- 
pared  to  PIM-1.  This  indicates  the  absence  of  voids  at  the  PIM- 
1/MFI interface and ﬁller agglomeration. 

2 /N 

2 ) 

Motivated  by  the  high  speciﬁc  surface  area  of  the  MIL-101 
(40 0 0 m 2 /g) and its high thermal and chemical stabilities [293] , 
the porous nanoparticles can be incorporated into the PIM-1 ma- 
trix  to  prepare  MMMs  [293] .  33  vol.%  of  the  MIL-101  is  loaded 
into  the  PIM-1  matrix,  as  it  is  expected  that  gas  transport  im- 
provements  happen  in  loading  levels  only  higher  than  20  vol.%. 
The  strong  interactions  of  the  ﬁller  and  the  PIM-1  matrix  origi- 
nate from the strong non-covalent bond formation between diox- 
ane groups of PIM-1 and metal cations in the MIL-101 [293] . CO 
2 
permeabilities of 3,250 and 8,440 Barrer have been reported for 
2  se- 
PIM-1  and PIM-MIL-101,  respectively  [293] .  Also,  the  CO 
lectivity  has  been  reported  to  increase  from  19  to  36  upon  the 
addition of the ﬁller. Here, the CO 
2  permeability improvement is 
mainly attributed to the diffusivity coeﬃcient enhancement of the 
2 ,  as  its  value  increased  from  4.1 × 10 −7  to  8.4 × 10 −7  cm 2 /s, 
CO 
2 solubility coeﬃcient remained unchanged upon the 
while the CO 
addition of the ﬁller [293] . As a result, it can be concluded that the 
mesoporous MIL-101 nanoparticles are effective ﬁllers, as they can 
concurrently improve permeability and selectivity of the PIM-1. 

2 /N 

2 /N 

3 NH 

2 bim][Tf 

To develop highly eﬃcient PIM-based MMMs containing MOFs 
for  CO 
2  separation,  various  ionic  liquids  (ILs)  can  be  incor- 
porated  into  pores  of  MOFs.  For  example,  amine-containing 
2 N]  (TSIL)  can  be  incorporated  into  a  special 
ILs  [C 
kind  of  amine-functionalized  MOF,  NH 
2 -MIL-101(Cr),  to  obtain  a 
nanoporous ﬁller and then add the ﬁller to PIM-1 to fabricate a 
MMM, which surpasses the 2008 Robeson upper bounds. Fig. 28 F 
shows  the  manufacturing  steps  of  the  MMMs  and  the  mecha- 
nism by which the PIM-1 based MMMs separate components of 
a  CO 
2  gas  mixture.  Unsaturated  metal  sites  of  the  MOFs  can 
be considered as Lewis acids; they are able to anchor the ILs to 
prevent their leakage in practical applications. Besides, the pres- 
ence of amine groups on the MOFs facilitates their homogenous 
dispersion in the PIM-1 matrix. The optimum permeability and se- 
lectivity were achieved upon 5 wt% loading of the TSIL-containing 
2  permeability  and 
MOF,  which  caused  23%  improvement  in  CO 
119% (from 17 to 37) enhancement in CO 
2 selectivity, compared 
to  the  pure  PIM-1  [275] .  Such  a  signiﬁcant  improvement  in  the 
MMMs performance can be attributed to the increase in the inter- 
nal space of the MMMs and the facile CO 
2 transport through the 
MOF’s already available channels. Thanks to the presence of amine 
groups, TSIL is a CO 
2 -philic material but does not show any aﬃnity 
towards N 
2 . When it anchors on the MOF surface, it decreases the 
pore volume of the MOF, which leads to a reduction in the adsorp- 
2 . However, this reduction is more 
tion capacity of both CO 
2 and the TSIL. 
signiﬁcant for N 

2 , as there is no aﬃnity between N 

2 and N 

2 /N 

A. Arabi Shamsabadi, M. Rezakazemi, F. Seidi et al. 

Progress in Energy and Combustion Science 84 (2021) 100903 

2 solubility coeﬃcient, conﬁrming the repulsion of N 

Besides, the measured solubility values show a slight decrease in 
the N 
2 by the 
TSIL-containing MOF. At higher loadings, like 10 wt%, several voids 
are formed at the ﬁller/PIM-1 interface. These voids create a very 
2 molecules to cross over the membrane resulting 
easy way for N 
in a CO 
2  selectivity reduction. As a result, three different fac- 
tors can be mentioned for such extraordinary performance of this 
MMM. First, IL plays an important role in the system, as it is a se- 
2 carrier. Second, the ﬁller itself has a porous structure, 
lective CO 
which increases the CO 
2 -MIL-101(Cr) 
2 permeability. Third, the NH 
can control the dispersion of the IL to create more active sites for 
gas molecules. 

2 /N 

2 /N 

2 /CH 

2 and CO 

2 -UiO-66  (functional- 
Amine-functionalized  MOFs  such  as  NH 
ized with amino group) and UiO-66-(COOH) 
2 (functionalized with 
two carboxylic groups) can be embedded into PIMs with different 
4 gas mixtures eﬃciently 
moieties to separate CO 
[294] . As the pure PIM-1 intrinsically shows high CO 
2 permeabil- 
ity, the main aim here is improving PIM-1 selectivity via the ad- 
dition of the MOFs. The MOFs size can be adjusted from micron- 
size to nano-size through water modulation and functionalization 
[294] . The dispersion of the nano-size MOFs in the PIM-1 matrix 
is such ﬁne that it creates a fully transparent ﬁlm in contrast to 
the micron-size counterpart. Considering just the effect of UiO-66 
particle  size  on  gas  transport  properties,  very  different  behavior 
is observed between micron- and nano-size particles [294] . At a 
high MOFs loading level, the MMMs containing micron-size MOFs 
have  double  permeability  and  a  little  bit  decrease  in  selectivity, 
compared to pure PIM-1, which is a usual behavior caused by the 
generation of non-selective voids in the MOFs/PIM interface [294] . 
On the other hand, the high loading level of the nano-size UiO-66 
causes a decrease in the permeability and an increase in the ideal 
selectivity [294] . 

The rigidiﬁcation of PIM-1 chains upon the addition of UiO-66 
causes the selectivity increase and permeability decrease. However, 
at a low level of ﬁller loading, the permeability decrease is negli- 
gible.  The  improvements  are  more  signiﬁcant  in  the  case  of  the 
2 ) 
addition of amine-functionalized, nano-size UiO-6 6 (UiO-6 6-NH 
and the optimum permeability and selectivity are obtained in the 
ﬁller loading range of 5-10 wt%. Increasing more UiO-66-NH 
2 than 
this optimum range decreases permeability due to the formation of 
non-porous aggregates of the nano-size MOFs. Upon 5-10 wt% ad- 
dition of the nano-sized UiO-66-NH 
2 , the MMMs easily surpass the 
2 Robeson upper bound and reach ideal selectivities of 
2008 CO 
2 /N 
27 and 28 for CO 
4 , respectively. They also keep 
2 /CH 
their high permeability thanks to the existence of additional gas 
diffusion paths created by the porous MOF. As a result, it should 
be emphasized that not only the functionality but also the size of 
the ﬁller affects the MMMs performance. Nano-sized ﬁllers have a 
good dispersion in the PIM-1 matrix. They reduce the possibility 
of forming non-selective voids, which leads to selectivity improve- 
2  nanoparticles also do not 
ment. Such functionalized UiO-66-NH 
sacriﬁce permeability at the expense of selectivity [294] . 

2  and CO 

2 /N 

2 OH 

The properties of AO-PIM-1 are excellent to host NH 

2 -UiO-66 
for making MMMs. To synthesize AO-PIM-1, all or some of the - 
CN  groups  of  PIM-1  should  be  converted  into  -CN 
3  and  the 
conversion extent depends on the modiﬁcation reaction duration 
[295] . 53% and 66% of the –CN groups of PIM-1 were replaced with 
amidoxime groups when it was subjected to the modiﬁcation re- 
actions for 1.5 or 3.0 h, respectively. It is necessary to point out 
here that as the population of amidoxime groups in PIM-1 chain 
increases, the selectivity also increases, whereas permeability de- 
creases.  After  PIM-1  modiﬁcation,  the  formation  of  a  perfect  in- 
terface between the ﬁller and the polymeric matrix guarantees an 
excellent CO 
2 capture by the membrane [295] . It is believed that 
strong hydrogen bonds are formed between amine groups of the 
MOF and amidoxime groups of the polymer. These strong interac- 

32 

tions between the ﬁller and the polymer, at 30 wt% of the ﬁller, not 
2 permeability up to 8,425 Barrer but also keeps 
only increases CO 
4 selectivities at 27.5 and 23.0, respectively 
2 /N 
the CO 
[295] . 

2 and CO 

2 /CH 

Comparing the diffusivity and solubility data, it can be observed 
that the addition of 30 wt% of the ﬁller increases the diffusivity co- 
eﬃcient 10 times, whereas the solubility coeﬃcient is not affected 
2  permeability of the AO- 
upon the addition of the ﬁller. The CO 
PIM-1/NH 
2 -UiO-66 decreased from 8,425 to 5,800 Barrer after 31 
days (showing just 31% permeability loss) and remained constant 
in the next 80 days [295] . This shows the establishment of strong 
hydrogen interactions between the ﬁller and the polymer, which 
lowers the production of non-selective voids, suppresses the gen- 
eration of the undesired channels, and reduces the aging problems 
as well. To reach the best MMMs performance, it is necessary to 
modify both the ﬁller and the PIM-1 chains simultaneously. 

MFM-300 (V III ) can be distributed homogenously in the PIM- 
1 matrix and has a good aﬃnity towards it. The addition of the 
MOF increases CO 
2  permeation due to chemical aﬃnity between 
2 molecules and one-dimensional pore channels of the MOF. At 
CO 
2  permeability  was  reported 
25  wt%  loading  of  the  MOF,  the  CO 
2  selectivity 21.3 [296] . For the 
to be 4,617 Barrer and the CO 
CO 
2 gas mixture, the MMMs show very high performance, lo- 
cated above the 2008 Robeson upper bound. As a result, porous 
MFM-300  (V III )  containing  hydroxyl  groups  seems  to  be  a  good 
MOF for incorporation into PIM-1 to fabricate MMMs for CO 
2 /N 
2 
applications. 

2 /N 

2 /N 

It has been shown that MOFs addition and methanol treatment 
make the MMMs more permeable. In the case of both pure PIM- 
1  and  the  MMMs,  the  permeability  increase  upon  the  methanol 
treatment  is  attributed  to  simultaneous  solvent  extraction  and 
free-volume generation. The ﬁller incorporation improves the dif- 
fusivity coeﬃcient but has little effect on the solubility coeﬃcient. 
The  addition  of  UiO-66  and  UiO-66-(COOH) 
2  per- 
meability, while slightly decreases the CO 
4  selectivity. How- 
ever,  not  only  does  the  UiO-66-(NH 
2 )/PIM-1  MMM  show  higher 
2 permeability compared to the pure PIM-1 but also keeps the 
CO 
4  selectivity  in  the  same  selectivity  range  of  pure  PIM-1. 
CO 
2 /CH 
This may be ascribed to the ability of NH 
2 for improving the com- 
patibility between UiO-66 and PIM-1. Thus, an appropriate ﬁller is 
the one that improves permeability without sacriﬁcing selectivity 
[297] . 

2  increases  CO 

2 /CH 

2 diffusion while small enough for blocking CH 

To fabricate membranes for natural gas puriﬁcation, sheet-like 
MOFs  were  added  to  PIM-1  [298] .  Such  an  MOF  is  copper  1,4- 
benzenedicarboxylate  nanosheets,  CuBDC-ns  MOF,  which  is  a  2D 
layered MOF. It can establish a large interface with PIM-1 chains. 
Moreover, it has a pore size of 5.2  ˚A, which is large enough for 
4 molecules. The 
CO 
4 . A 660 
MOF also shows more aﬃnity towards CO 
nm thick membrane containing 10 wt% of the MOF has CO 
2 per- 
4 selectivity of 15.6. It is worth to 
2 /CH 
meance of 407 GPU and CO 
note here that ultrathin membranes made via spin coating method 
have improved gas transport properties compared with thick mem- 
branes obtained through conventional solution casting method. In 
addition, shear forces exerted on 2D nanosheets during the spin 
coating process orient the selective pores of the MOF in a direc- 
tion where permeation driving force and gas ﬂux exist. So, it seems 
that incorporating 2D MOF particles and taking the advantage of 
spin coating method are good strategies to develop eﬃcient gas- 
separating membranes. 

2 rather than CH 

2 /CH 

The addition of ZIF-8 to PIM-1 can improve its CO 

2 permeability 
and the CO 
4 selectivity [268] . The main reason behind the per- 
meability improvement is improved diffusivity coeﬃcient. In com- 
parison to solid impermeable SiO 
2  nanoparticles, ZIFs nanoparti- 
cles are tunable in terms of particle size and functionality. Thus, 
their  addition  to  PIM-1  leads  to  an  MMM  surpassing  the  2008 

A. Arabi Shamsabadi, M. Rezakazemi, F. Seidi et al. 

Progress in Energy and Combustion Science 84 (2021) 100903 

2  solubility coef- 
Robeson upper bounds. PIM-1 has very high CO 
ﬁcient but low CO 
2 diffusivity coeﬃcient. The addition of the ZIF-8 
nanoparticles does not alter the solubility coeﬃcient but improves 
the diffusivity coeﬃcient of PIM-1[268]. This is a feature that ZIF- 
8 nanoparticles have but other nanoparticles like silica do not. The 
CO 
2 permeability increases from 4,390 Barrer for pure as-cast PIM- 
1 to 6,300 Barrer for as-cast PIM-1 matrix containing 43 vol.% ZIF- 
8, though the relationship between ﬁller content and permeabil- 
ity is not monotonous [268] . Moreover, the CO 
4 selectivity in- 
creased from 14.2 to 14.7. The maximum selectivity happens at 28 
vol.%  of  ZIF-8  where  the  selectivity  value  is  18.6.  In  the  case  of 
alcohol-treated PIM-1/ZIF-8 MMMs, a monotonous relationship ex- 
2 permeability and ZIF-8 loading level; the perme- 
ists between CO 
ability increases from 12,600 to 19,350 Barrer upon the addition of 
43 vol.% ZIF-8 [268] . However, the CO 
4 selectivity of the mem- 
branes decreases monotonously from 17 to 7.3 upon the addition of 
43 vol.% ZIF-8 [268] . Both as-cast and ethanol-treated PIM-1/ZIF-8 
4 Robeson upper bound [268] . In 
MMMs surpass the 2008 CO 
general, this research shows that in the case of using porous, per- 
meable particles like ZIF-8, the diffusion coeﬃcient of CO 
2 in the 
PIM-1  based  MMM  increases  as  more  gas  molecules  can  diffuse 
through the cavities of the ﬁller [268] . 

2 /CH 

2 /CH 

2 /CH 

2 /CH 

TOX-PIMs are a family of PIM-1s, which are crosslinked by a 
thermo-oxidative process. Membranes that have such crosslinked 
PIM-1  chains  show  high  CO 
4  selectivity  up  to  70.  However, 
their CO 
2  permeability is low (less than 1,0 0 0 Barrer). The addi- 
tion of nano-porous ﬁllers can compensate for the low permeabil- 
ities. Over two years, the selectivity of such membranes increases, 
while  their  permeabilities  decrease  slightly.  However,  after  two 
years, they showed two orders of magnitude higher gas transport 
properties than the pure PIM-1 [276] . Song et al. [276] added non- 
2 and microporous ZIF-8 nanoparticles to the PIM-1 ma- 
porous SiO 
trices and exposed the system to the thermal oxidation crosslink- 
ing at the presence of oxygen at 350-450 °C. Fig. 28 a schemati- 
cally presents the manufacturing steps of such MMMs. Usually, the 
crosslinking reaction decreases permeability, and this reduction is 
2 ) than smaller 
more signiﬁcant for larger molecules (CH 
ones  (CO 
2 /N 
2 
4  selectivities decrease with the addition of up to 20 
and CO 
wt%  ZIF-8  or  silica.  The  CO 
2  selectivity  has  been  reported  to 
decrease  signiﬁcantly  in  the  range  of  0–5  wt%  of  the  ZIF-8  and 
remains ∼27 in the ﬁller range of 5-20 wt% [276] . However, the 
4  selectivity slightly decreased from 38 to 27 in the ﬁller 
CO 
range  of  5-20  wt%  [276] .  The  improvement  in  the  CO 
2  perme- 
ability is mainly due to the improved diffusivity coeﬃcient. As it 
is known, solubility and diffusivity coeﬃcients both contribute to 
the  permeability,  but  solubility  tests,  in  this  case,  show  that  no 
signiﬁcant difference exists between the solubility coeﬃcients of 
PIM-1, TOX-PIM-1, and SiO 
2 /ZIF-8-TOX-PIM-1. Thus, the improved 
CO 
2 permeability is due to the diffusivity coeﬃcient augmentation, 
which is caused by the generation of extra channels and heteroge- 
neous interfaces upon the addition of the ﬁller. 

2  permeability  increases  and  CO 

2 ).  The  CO 

2  and  H 

4  and N 

2 /CH 

2 /CH 

2 /N 

8.7. Effect of ﬁller geometry on PIM-based MMMs performance for 
CO 2 separation 

Nanoﬁller  geometry  has  a  signiﬁcant  effect  on  the  gas  sep- 
aration  performance  of  MMMs.  In  this  section,  the  permeability 
of graphene/PIM-1 is compared with those of MMMs made from 
PIM-1/fumed  silica  [252]  and  PIM-1/PEG-functionalized  MWCNT 
(f-MWCNT) [264] . All of these three nanoparticles suppress PIM-1 
aging through decreasing conformational freedom and chain pack- 
ing. However, the level of aging suppression depends on the ﬁllers 
loading level. In the case of PIM-1/f-MWCNT, the highest perme- 
ability is achieved with the addition of 1 vol.% of the ﬁller, while 
in the case of the fused silica, the highest permeability is achieved 

at 24 vol.% ﬁller addition. In a direct contrast, just 0.05 vol.% of 
the graphene in PIM-1 leads to the highest permeation. These re- 
sults  imply  that  not  only  the  available  surface  area  of  the  ﬁller 
but  also  the  curvature  of  the  surface  affect  the  permeability  of 
the MMMs. Silica is a spherical nanoparticle, f-MWCNT is a cylin- 
drical one, while graphene is a planar ﬁller. The different loading 
levels of each nanoﬁller at which the maximum permeability hap- 
pens points out to the different accessible surface areas that each 
nanoﬁller provides. While both of silica and f-MWCNT have surface 
areas around 250 m 2 /g, the maximum permeability occurs at 24 
vol.% silica incorporation while for f-MWCNT that value is 1 vol.% 
[264] . For a single graphene sheet, the theoretical surface area is 
about  2,630  m 2 /g,  and  for  a  few  layers  of  graphene,  it  is  lower 
but high enough to endow the highest permeability by just 0.05 
vol.% addition. The MMMs fabricated by planar few-layer graphene 
ﬁllers  retained  its  CO 
2  permeability  after  8  months  [299] .  The 
membrane containing 0.164 vol.% of the graphene showed an ini- 
2 permeability of 7,830 Barrer [299] . This membrane main- 
tial CO 
tained a major portion of its permeability after 8 months; its CO 
2 
permeability decreased to 5,680 Barrer at the end of the period. On 
the other hand, the CO 
2 permeability of the pure PIM-1 decreased 
from 5,120 to 3,670 Barrer in this period [299] . As a result, it can 
be concluded that the ability of ﬁllers for preventing chain packing 
increases  in  the  order  of  spherical,  cylindrical,  and  planar  ﬁllers 
[299] . Table 8 summarizes the effects of different nanoparticles on 
the CO 

2 separation performance of PIM membranes. 

9. Potential of PIM membranes for industrial implementations 

Nonlinear sorption; that is, the dependence of permeability on 
pressure, causes a membrane to show different behaviors in mixed 
gas  and  pure  gas  permeation  tests.  To  evaluate  the  potential  of 
2 separation processes, a prototype PIM- 
PIMs in industrial-scale CO 
1 membrane was studied and was found to show a CO 
4 selec- 
tivity of 8 and a mixed-CO 
2 permeability of 4,500 Barrer, under a 
CO 
2 partial pressure of 10 bar [200] . Up to an operating pressure 
of 77 bar, the modiﬁed glassy AO-PIM-1 membrane demonstrated 
a unique separation performance with a ternary mixture feed con- 
taining CO 
2 S [301] . Similarly, up to an operating pressure of 
48 bar, an OH-functionalized PIM (PIM-6FDA-OH) membrane was 
used successfully for the separation of an aggressive sour natural 
gas containing H 

2 and H 

2 /CH 

2 S and CO 

2 [302] . 

2 /CH 

4  and  CO 

Consequently,  CO 

Ladder  PIM-Trip-TB  is  another  polymer  suitable  for  fabricat- 
ing  membranes  that  are  able  to  separate  CH 
2  mixed 
gases  [303] .  Its  membranes  are  promising  candidates  for  reduc- 
ing greenhouse gas emissions, producing clean energy and propos- 
ing the 2018 mixed-gas CO 
4  upper bound ( Fig. 29 a) [89] . As 
an instance, large scale production of AO-PIM membranes can be 
practiced for fabricating composite structures or integrally skinned 
asymmetric membranes with hollow-ﬁber or ﬂat-sheet geometries. 
2 -selective  ultra-permeable  PIM  membranes 
have received growing attention in recent years for carbon capture 
and bio/natural gas upgrading owing to the intrinsic eﬃciency of 
separations. Future progresses to commercialize these membranes 
should focus on the preparation of AO-PIM-1 as TFC or asymmet- 
ric hollow-ﬁber membranes. Regarding industrial-scale production, 
gas separation membranes with appropriate mechanical properties 
are  required  to  assure  the  feasibility  of  their  fabrication  as  thin 
ﬁlms that are installed in spiral-wound or hollow-ﬁber modules. 
PIM-1  has  suﬃcient  elasticity  to  withstand  the  elastic  deforma- 
tions during gas separation [305] . 

High robust membranes can be fabricated from PIM-PIs. KAUST- 
PI-1 demonstrates higher Young’s modulus and tensile strength at 
break than PIM-1 and PIM-PI-1. However, KAUST-PI-1 cannot sus- 
tain high strains. PIM-PI, PIM-EA-TB, and EA-DMN have satisfactory 
mechanical properties with respect to commercial CA membranes 

33 

A. Arabi Shamsabadi, M. Rezakazemi, F. Seidi et al. 

Progress in Energy and Combustion Science 84 (2021) 100903 

Table 8 
Performances of PIM-based MMMs for CO 2 separation. 

Membrane 

PIM-1 
PIM-1/30 wt% ZIF-8 
PIM-1 
PIM-1/40 wt% SiO 2 
TOX-PIM-1 
TOX-PIM-1/20 wt% ZIF-8 
TOX-PIM-1 
PIM-1/20 wt% SiO 2 
PIM-1 
PIM-1/20 wt% MOF-74 
PIM-1 
PIM-1/20 wt% UiO-66-NH 2 
PIM-1 
PIM-1/1.0 wt% f-MWCNTs 
PIM-1 
PIM-1/1.0 wt% SWCNTs 
PIM-1 
PIM-1/1.0 wt% g-C 3 N 4 
PIM-1 
PIM-1/10 wt% PEG-POSS 
PIM-1 
PIM-1/30 wt% ZIF-71 
UV-PIM 
UV-PIM/30 wt% ZIF-71 

Permeability (Barrer) 

Selectivity 

CO 2 

CH 4 

N 2 

CO 2 /CH 4 

CO 2 /N 2 

5,040 
6,424 
5,040 
8,505 
1,104 
3,944 
1,104 
2,615 
6,576 
21,269 
6,576 
12,498 
6,211 
7,813 
6,211 
15,721 
3,425 
5,785 
3,795 
1,309 
3,295 
8,377 
1,233 
3,459 

288 
370 
288 
830 
16 
147 
16 
80 
536 
1114 
536 
392 
401 
785 
401 
1820 
229 
503 
315 
44 
322 
750 
36 
97 

244 
304 
244 
581 
30 
139 
30 
101 
351 
742 
351 
230 
279 
417 
279 
949 
148 
354 
198 
43 
164 
457 
41 
129 

17.5 
17.4 
17.5 
10.2 
69.2 
26.8 
69.2 
32.5 
12.3 
19.1 
12.3 
31.9 
15.5 
9.9 
15.5 
8.6 
15.0 
11.5 
12.0 
30.0 
10.2 
11.2 
34.1 
35.6 

20.6 
21.1 
20.6 
14.6 
36.6 
28.3 
36.6 
26.0 
18.7 
28.7 
18.7 
54.2 
22.2 
18.7 
22.2 
16.5 
23.1 
16.3 
19.0 
31.0 
20.1 
8.3 
29.8 
26.9 

Ref 

[276] 

[276] 

[276] 

[276] 

[262] 

[238] 

[264] 

[264] 

[288] 

[279] 

[300] 

[300] 

Fig. 29.  (a) Pure- and mixed-gas CO 2 /CH 4 separation performance of PIM membranes, and (b) performance of PIM-based membrane for CO 2 /N 2 separation and its relation- 
ship with carbon capture cost (CCC) [ 89 , 304 ]. (a) Reprinted with permission from Wang Y, Ma X, Ghanem B, Alghunaimi F, Pinnau I, Han Y. Polymers of intrinsic microporos- 
ity for energy-intensive membrane-based gas separations, Materials Today Nano, 3:69-95. (2018). Copyright 2018 Elsevier. (b) Reprinted with permission from Budhathoki S, 
Ajayi O, Steckel JA, Wilmer CE., High-throughput computational prediction of the cost of carbon capture using mixed matrix membranes. Energy & Environmental Science. 
12:1255-64. (2019). Copyright 2019 Royal Chemical Society. 

( Table 9 ).  Effort s f or commercialization require membrane scale- 
up  in  the  form  of  TFC  or  integrally-skinned  asymmetric  mem- 
branes. To decrease the membrane surface required for a special 
separation, the use of highly permeable membranes with thin se- 
lective  layers  is  crucial  [306] .  For  practical  applications,  a  thin 
layer  is  put  over  microporous  support  to  fabricate  a  TFC  mem- 
brane [ 26 , 307 , 308 ]. The thin ﬁlm acts as a selective layer, which 
controls the separation properties and the support provides me- 
chanical strength required for industrial applications [309] . Techno- 
economic  evaluation  predicts  that  the  cost  of  CO 
2  capture  by  a 
PIM-1  membrane  is  dependent  on  its  performance  ($64  per  ton 
of removed CO 
2 permeance of a membrane 
2 selectivity of 38 can decrease the cost 
to 8,0 0 0 GPU with a CO 
2 ( Fig. 29 b). 
of CO 

2 capture to less than $50 per ton of removed CO 

2 ) [304] . Increasing CO 
2 /N 

10. Critical insight into gaps and areas of weakness 

Engineering  of  PIM  membranes  for  gas  separations  through 
polymer chemistry is a fast-evolving ﬁeld of research. The avail- 
ability  of  numerous  starting  monomers  provides  a  large  degree 
of  freedom  for  tuning  properties  of  PIMs,  including  the  packing 
structure and membrane properties. However, the use of expensive 
reagents, complex synthesis procedures, and low yields are barri- 
ers hindering the wide-spread use of PIM membranes. For indus- 
trial applications, the low stability (physical aging and plasticiza- 
tion),  and  low  scalability  of  PIMs  are  additional  challenges.  For- 
tunately, these challenges can be tackled by tailoring the molec- 
ular structure, rigidity, microporosity, and chemistry of PIMs dur- 
ing  their  synthesis.  These  abilities  require  the  improvement  of 

34 

A. Arabi Shamsabadi, M. Rezakazemi, F. Seidi et al. 

Progress in Energy and Combustion Science 84 (2021) 100903 

Table 9 
Mechanical properties of several PIM membranes. 

Polymer 

Young modulus (GPA) 

Tensile Strength at break (MPa) 

Elongation at break (%) 

Ref. 

PIM-1 
KAUST-PI-1 
PIM-PI-1 
EA-DMN 
EAD-DMN 
PIM-EA-TB 
CA 
Matrimid-5218 

0.868 
2.460 
1.620 
0.836 
0.999 
1.030 
1.220 
2.896 

48.0 
94.0 
61.0 
63.1 
55.4 
44.0 
49.0 
85.0 

10.0 
5.9 
69.0 
30.0 
14.5 
43.0 
53.0 
49.0 

[125] 
[125] 
[125] 
[310] 
[310] 
[243] 
[311] 
[125] 

technical  knowledge  to  a  level  that  permits  systematic  prepara- 
tion of PIMs with desirable chain stiffness, functional groups, inter- 
chain rigidity, and pore size distribution. Some of these properties 
work against each other. Thus, systematic procedures are needed 
to synthesize PIMs with an optimum combination of all properties. 
They  include  procedures  for  introducing  CO 
2 -philic  groups  into 
the polymers structure and incorporating suitable contortion sites, 
adjusting physiochemical properties of PIMs enabling the separa- 
tion of gas components based on their molecular sizes and solu- 
bilities, achieving long-term stability, and incorporating contorted 
moieties into other classes of polymers. In designing new molec- 
ular  structures  or  modifying  already  existing  PIMs,  membrane 
processability should be considered. Any crosslinked structure or 
long branches for improving gas transport properties should not 
limit the processability of PIMs. Several post-processing methods 
such  as  thermal  treatment  and  crosslinking  can  be  used  to  im- 
prove physical aging and plasticization resistance. However, mem- 
branes modiﬁed by these methods are not scalable and suffer from 
brittleness. 

In  terms  of  geometry,  the  trend  is  towards  designing  hollow 
ﬁber  PIM  membranes  rather  than  ﬂat  sheet  counterparts.  Any 
modiﬁcation  that  facilitates  the  processing  of  PIMs  in  the  form 
of  hollow  ﬁber  is  highly  favorable,  as  ﬁber  spinning  of  existing 
PIMs is more diﬃcult than commercial polymers. While integrating 
different moieties with various levels of rigidity into PIMs struc- 
tures  provides  high  degrees  of  intrachain  rigidity,  the  resulting 
PIMs have not been studied adequately. Further improvements can 
be achieved by studying structure −physical property and physical 
property −transport property relationships of PIM membranes, as 
these relationships are still not well understood. New PIM mem- 
branes  with  satisfactory  gas  selectivities  can  be  fabricated  using 
a combination of diffusivity- and solubility-controlled approaches. 
However, balancing the chain mobility and segments aﬃnity are 
still a challenging. 

There  has  been  extensive  research  studies  to  develop  new 
facilitated-transport PIM membranes with improved selectivity and 
aging and plasticization resistance. Although these membranes suf- 
fer from drying and carrier saturation, they are suitable for use at 
room temperatures and low pressures at which other membranes 
demonstrate  low  performances.  Membranes  stability  and  perfor- 
mance can be tailored by surface modiﬁcations especially in asym- 
metric membranes. Solubility-controlled PIM membranes have po- 
2  selectivity  without  adding  extra  process- 
tential  to  enhance  CO 
ing diﬃculties and costs related to membranes fabrication. Contin- 
ued research to achieve long term stability is crucial for developing 
solubility-controlled membranes appropriate for industrial applica- 
tions. 

Many approaches have been proposed to mitigate physical ag- 
ing  and  plasticization,  and  improve  gas  sieving  abilities  of  free- 
standing PIM membranes. Future endeavor in the area of TFC PIM 
membranes include applying these approaches to thin ﬁlms and 
testing  the  ﬁlms  over  a  commercially  useful  period.  Continuous 
studies on TFC membranes will generate data needed to plot CO 
2 

35 

permeance  vs.  CO 
4  selectivities.  Note  that  the 
2 /CH 
alcohol  soaking  technique  which  has  been  used  widely  for  PIM 
membranes may detach the thin ﬁlm from the support. 

2  and  CO 

2 /N 

There is a need for testing PIM membranes under conditions 
that more closely resemble the real practical environments, as gas 
transport properties of PIM membranes have mostly been tested 
under pure gas conditions. In addition, ﬂue and natural gases con- 
tain minor components like CO, H 
2 S, and water, which may affect 
the  membranes `  performance  and  stability.  The  effects  of  these 
components should be taken into consideration in future studies. 
Another less explored area is PIM-based blend membranes. There 
is a need for exploring different polymers, blended with PIMs, to 
investigate their gas transport properties, phase behavior, compat- 
ibility, and mechanical and thermal strengths. 

Of  demand  are  more  accurate  atomistic  molecular  simulation 
techniques that can accurately predict a membrane’s gas separa- 
tion  properties.  These  techniques  facilitate  the  interpretation  of 
experimental data and screening of potential PIMs for membrane 
applications  before  experimentally  fabricating  them.  An  accurate 
molecular simulation technique can estimate the effect of differ- 
ent functionalizations on CO 
2 separation properties of PIM mem- 
branes. Besides, the monomer type, the effect of the backbone’s 
rigidity, and the introduction of bulky side groups on microporos- 
ity  can  be  analyzed  computationally.  Also,  these  techniques  can 
help  establish  structure-property  relationships  and  guide  experi- 
mentalists in their search for optimal designs. However, in simulat- 
ing PIM membranes there are currently challenges such as the oc- 
currence of plasticization and swelling, which change microporous 
polymers’ structure from static to dynamic. Thus, future modeling 
efforts should focus on developing easy-to-run, fast, accurate mod- 
eling techniques that are capable of accounting for these dynamic 
phenomena. Besides, insights can be gained by developing data- 
driven models such as machine learning models trained with the 
vast available experimental data sets. These models and the result- 
ing data analytics can facilitate the discovery of new PIM mem- 
branes. 

Despite appealing features of PIM-based MMMs, restricting the 
movement of polymer chains in the ﬁller’s vicinity may create non- 
selective voids at the ﬁller/polymer interface. Many surface modi- 
ﬁcations have been introduced to overcome these problems. How- 
ever, there is no accurate-enough technique to quantify the extent 
of interactions between particles and PIMs chains in MMMs un- 
der the current knowledge. There is a need for developing quan- 
titative characterization methods to measure the change in such 
interactions. Also, there is a need for further investigating the ef- 
fects  of  the  particle  size  and  shape  on  the  CO 
2  performance  of 
PIM-based MMMs. The use of very thin ﬁlms ( < 1μm) as an active 
layer of membranes is very attractive. So, investigating membranes 
containing 2D nanomaterials can be a hot topic. More investiga- 
tions are needed to develop PIM-based MMMs which simultane- 
ously have ﬁne particle dispersion, no agglomeration, low level of 
unselective voids and chain rigidiﬁcation, easy processability, and 
economic feasibility for large-scale production. 

A. Arabi Shamsabadi, M. Rezakazemi, F. Seidi et al. 

Progress in Energy and Combustion Science 84 (2021) 100903 

11. Concluding remarks 

Strategies  that  have  been  applied  to  adjust  the  gas  transport 
properties of PIM membranes were reviewed. Incorporating highly 
rigid  moieties  into  the  polymer  backbone  and  interlocking  moi- 
eties  increase  the  backbone  rigidity  and  consequently  improve 
the  gas  transport  properties.  Attaching  extended  substituents  to 
bridged bicyclic moieties creates 2D ribbon-shaped chains, which 
provide  ultra-permeability.  For  example,  the  attachment  of  vari- 
ous substituents to BTrip moiety of PIM membranes endows the 
membranes with gas separation performances that are above the 
newest CO 
2 upper bounds. Such strategies can im- 
prove the permeability of PIM membranes, making them suitable 
for CO 
2 removal from fuel and ﬂue gases. However, most of highly 
permeable PIM membranes show selectivities below 40, which has 
been  recommended  for  CO 
2  separation  [312] .  Incorporating  new 
moieties  and  cleverly  designing  the  PIM  backbone  are  effective 
methods for balancing permeability and selectivity. There is a com- 
mercial need for integrally-skinned asymmetric membranes with 
a very thin selective layer of < 200 nm placed on a large support 
layer. Also, new membrane modules that improve mass transport 
and are suitable for the TFC membranes are needed. 

4 and CO 

2 /CH 

2 /N 

2 /N 

2 /CH 

2 and CO 

In  the  case  of  polyimides,  it  was  discussed  how  stable,  con- 
torted,  and  kinked  polymer  structures  endow  membranes  with 
energy-eﬃcient gas separation performance and excellent proper- 
ties such as processability, thermal and mechanical stabilities, and 
feasibility.  These  properties  permit  performing  different  kinds  of 
post-modiﬁcation  reactions  and  adjustments.  Better  understand- 
ing  of  structure-property  relationships  will  enable  the  design  of 
the advanced membrane materials that are commercially viable. In 
PIM-PIs, the form of the side chains attached to the dianhydrides 
or diamines inﬂuences membrane gas separation properties. It can 
also affect membrane characteristics, inter-chain molecular inter- 
actions, chain packing, and pore-size distribution, which affect the 
trade-off between permeability and selectivity of the membranes. 
The PIM-PIs membranes prepared from diamines containing a 
4 upper 
rigid moiety are unable to surpass the CO 
bounds.  Incorporating  bridged  bicyclic  moieties  into  dianhydride 
molecules, connecting short and bulky bridgehead substituents to 
the moiety, and limiting the rotation around the imide bond via 
utilizing short diamines bearing branched groups endow PIM-PIs 
with  ultra-microporous  structures  and  consequently  lead  to  the 
fabrication  of  membranes,  performances  of  which  will  be  above 
the 2008 Robeson upper bounds but still below the 2019 upper 
bounds.  The  fabrication  of  eﬃcient  membranes  requires  control- 
ling materials properties at the nano and molecular scales. Thermal 
treatment at optimum temperatures via TR and TC processes, and 
the fabrication of CMS membranes from PIM-PIs are notable strate- 
gies  for  surpassing  the  2008  Robeson  upper  bounds.  Also,  PIM 
membrane post-modiﬁcation methods —such as thermal crosslink- 
ing, controlled thermal-oxidative crosslinking, UV-crosslinking, and 
twisting the porous network toward ultra-microporosity using ap- 
propriate  chemical  functionalization  — allow  for  surpassing  the 
2008 Robeson upper bounds. Embedding functionalized nanomate- 
rials in the PIM matrices endows ﬁxed facilitated transport mem- 
branes  and  MMMs  with  synergetic  properties  that  provide  the 
PIM-based nanocomposite membranes with excellent gas separa- 
tion performance. Most of PIM-based MMMs have been made of 
PIM-1.  However,  other  PIM  polymers  especially  PIM-PIs  can  be 
used to fabricate other types of PIM-based MMMs. 

2  at 
Exposure of PIM membranes to gas steams containing CO 
high pressures can lead to selectivity loss stemming from plasti- 
cization. Making a balance between inter- and intra-chain rigidities 
is necessary to mitigate plasticization. Effective approaches to mit- 
igate physical aging include an appropriate design of the polymer 
backbone architecture, post-modiﬁcation, and nanomaterial addi- 

36 

tion.  The  formation  of  porous  polymers  with  ﬂexible  backbones 
and rigid side chains represents a promising new family of ma- 
terials for addressing physical aging and plasticization. New mate- 
rials are required with excellent stability against aging and plas- 
ticization to minimizing their degradation over harsh thermal and 
chemical conditions. The brittleness of PIM membranes can be ad- 
dressed by blending them with other polymers that have excellent 
ﬂexibility and toughness. The plasticization problem of PIM mem- 
branes can also be addressed by blending. These areas are evolving 
very fast, enabling the fabrication of more robust, higher perfor- 
mance gas-separation membranes. 

Declaration of Competing Interest 

The authors declare that they have no known competing ﬁnan- 
cial interests or personal relationships that could have appeared to 
inﬂuence the work reported in this paper. 

References 

[1] Merkel TC , Wei X , He Z , White LS , Wijmans J , Baker RW . Selective exhaust gas 
recycle with membranes for CO2 capture from natural gas combined cycle 
power plants. Ind Eng Chem Res 2012; 52 :1150–9 . 

[2] Hajilary N , Rezakazemi M , Shahi A . CO2 emission reduction by zero ﬂaring 

startup in gas reﬁnery. Mater Sci Energy Technol 2020; 3 :218–24 . 

[3] Hajilary N , Shahi A , Rezakazemi M . Evaluation of socio-economic factors on 
CO2 emissions in Iran: factorial design and multivariable methods. J Cleaner 
Prod 2018; 189 :108–15 . 

[4] Sadeghi M , Talakesh MM , Arabi Shamsabadi A , Soroush M . Novel application 
of a polyurethane membrane for eﬃcient separation of hydrogen sulﬁde from 
binary and ternary gas mixtures. Chem Sel 2018; 3 :3302–8 . 

[5] Sohaib Q , Muhammad A , Younas M , Rezakazemi M . Modeling pre-combustion 
CO2 capture with tubular membrane contactor using ionic liquids at elevated 
temperatures. Sep Purif Technol 2020; 241 :116677 . 

[6] Zhou J , Jin Z , Luo KH . The role of brine in gas adsorption and dissolution in
