Repository: Sithcighce/IgnisBenchmark

# 10 第十次尝试：DeepSeek英文生成（最晚批次）

**批次编号**: 10  
**时间**: 2025-10-15 16:10  
**供应商**: DeepSeek官方API  
**模型**: `deepseek-chat`  
**语言**: 英文  
**完成度**: 287/298 (**96.3%**)

---

## 📊 批次信息

- **数据**: `data/question_english/` (298文件夹, 287有题, **96.3%**)
- **脚本**: `scripts/deepseek_english_generator.py`
- **Prompt**: `prompts/generation_prompt.md` + `prompts/quality_check_prompt.md`
- **并发**: 50（是08的2.5倍）
- **总题目数**: ~1435道（287篇 × 5题/篇）
- **特点**: 完成率最高的批次

**巨大进步**: 从07的11-18% → 08的76.5% → **10的96.3%**！

---

File: 历史尝试归档/10_DeepSeek英文生成_最晚批次/data/question_english/Correlating-ignition-mechanisms-of-aluminum-based-r_2015_Progress-in-Energy-/Correlating-ignition-mechanisms-of-aluminum-based-r_2015_Progress-in-Energy-.txt (part 2 of 4)
0.1
[K/min ]
handling, powder monolayers were heated in Ref. [52] on alumina
plates using the same TG program as in other experiments. The
plates with the heated (and cooled) powder were later transferred
to SEM without handling the powder directly. SEM images of such
undisturbed samples are shown in Fig. 9. There are no broken oxide
shells, and particles remain spherical, confirming that the shells
were broken due to the sample handling in Refs. [32,52] rather than
during TG experiments.

It is interesting that the particles quenched from the lowest
temperature, 750 (cid:4)C (Fig. 9a) exhibit surface depressions, which are
no longer present for particles quenched from higher temperatures.
The depressions were formed when a very thin, soft, and partially
hollow oxide shell cooled off. At greater oxide thicknesses attained
at higher temperatures, the shells became rigid and did not cave in,
leaving the partially hollow particles spherical. At higher temper-
atures, alumina crystals grow on the outside of the shells, further

180% Bin sizes, μm

%

,

e
g
n
a
h
c
s
s
a
M

160%

140%

120%

100%

m
μ

,
s
s
e
n
k
c
h
T

i

4

3

2

1

0
200

3.2
4.7
7.4
14.3
36.2

Al core
Al core
Al core

Void

600

1000

200

600

1000

200

600

1000 1400

Temperature, oC

Fig. 7. Changes in mass and oxide thickness calculated for a subset of particle size bins obtained from TG curve for a powder with nominal dimension of 3e4.5 mm using three
different oxidation scenarios [52].



88

E.L. Dreizin, M. Schoenitz / Progress in Energy and Combustion Science 50 (2015) 81e105

Al core
Al core
Al core

Void

a

b

c

Al 3-4.5
Al 10-14

180%

160%

140%

120%

%

,

e
g
n
a
h
c
s
s
a
M

100%

200

600

1000

200

600

1000
Temperature, oC

200

600

1000 1400

Fig. 8. Mass changes for oxidizing particles from the 4.7-mm size bin in two spherical aluminum powders obtained by processing experimental TG curves considering different
oxidation scenarios [52].

supporting the reaction mechanism involving outward diffusion of
aluminum. The reaction mechanism described by Fig. 5c is
consistent with recent measurements [45] showing formation of
hollow oxide shells upon oxidation of aluminum powders obtained
by processing experimental TG curves considering different
oxidation scenarios [52].

As a consequence of the oxidation on the outside of the particle
and the rigidity of the oxide shell, there is competition between

volume decrease of the core e increase in void volume e due to
consumption, and core volume increase e decrease in void volume
e due to thermal expansion and melting. Further, since thermal
expansion and volume expansion on aluminum melting occur on
the time scale of heat transfer while the core consumption occurs
on the time scale of the oxidation reaction, whether there is a void,
and at what temperatures it exists, depends on the heating rate.
Similarly, because the oxidation rate depends on the reactive

Fig. 9. Images of aluminum particles (powder with nominal size of 3e4.5 mm) heated in argoneoxygen environment and quenched at 750 (a), 850 (b), 950 (c) and 1050
sample surface is intact after oxidation and quenching [52].

(cid:4)

C (d). Note:

E.L. Dreizin, M. Schoenitz / Progress in Energy and Combustion Science 50 (2015) 81e105

89

surface area, while thermal expansion effects are volumetric in
nature, the occurrence of a void depends on the particle size.

Fig. 10 shows examples of calculated core, inner oxide, and outer
oxide radii for particles with increasing sizes, heated at increasing
rates, illustrating three main scenarios possible for the oxidizing
particles. Calculations are performed at increasing heating rates
while taking oxidation reaction, thermal expansion, and volume
expansion on melting into account. For the smaller particle
(diameter 1.26 mm) heated at 5 K/min shown in Fig. 10 consumption
of the aluminum metal is rapid enough and therefore the void
volume is large enough so that any expansion of the core will never
close the void volume until the aluminum core is completely
consumed near 1155 K. As a consequence, the oxide shell of this
particle heated at this rate will never experience tensile stress.
Conversely, the aluminum consumption in the larger particle
(diameter 7.42 mm) heated at 100 K/min shown in Fig. 10 is rela-
tively slow so that a void that started to form at 900 K is completely
closed by the volume expansion at the aluminum melting tem-
perature. The shell of this particle, heated at this specific heating
rate experiences significant tensile stress, and may be expected to
be disrupted, exposing fresh aluminum surface to the oxidizer.
Further, for this example, a void develops multiple times: below Al
melting, above Al melting, and finally above about 1100 K. For a still
larger particle (diameter 30.07 mm), heated at a 200 K/min the void
only develops well after aluminum melting point, so that the shell

m
μ

i

,
s
u
d
a
R

1.0

0.8

0.6

0.4

0.2

0.0

3.85

3.80

3.75

3.70

15.8

15.6

15.4

15.2

15.0

1.26 μm, 5 K/min

outer
oxide radius

inner
oxide radius

Al melting
temperature

void

Al core radius

7.42 μm, 100 K/min

outer oxide radius

inner oxide radius

Al core
radius

void

30.07 μm, 200 K/min

outer oxide radius

inner
oxide radius

Al core radius

void

700 800 900 1000 1100 1200 1300 1400
Temperature, K

Fig. 10. Relation between aluminum oxidation in oxygen and thermal volume changes
for increasing particle size and heating rate.

is continuously stressed until it separates from the core. Generally,
starting at small particle sizes, and low heating rates, the three
scenarios shown in Fig. 10 are encountered as either, or both, the
size and the heating rate increases. The examples in Fig. 10 were
chosen because the discussed effects are well visible.

The different possible scenarios are summarized in Fig. 11,
where the occurrence of a void, and therefore the potential tensile
stress on the oxide layer is mapped as a function of particle size
and heating rate. At heating rates in the range of thermal analysis
(10 K/min) and below, the presence or absence of a void in oxidizing
spherical aluminum particles is primarily determined by particle
size, and the influence of heating rate is negligible. Particles below
about 3 mm in diameter always oxidize more quickly than they
thermally expand, and therefore the oxide shell never experiences
tensile stress. Particles above about 30 mm diameter develop a void
only above the Al melting point, always exposing the oxide shell to
mechanical stress due to thermal expansion and the volume change
on melting. Particles between about 3 and 30 mm develop a void
below the melting point that is smaller than the volume change on
Al melting, and therefore the oxide shell will also experience some
stress as aluminum melts. As the heating rate increases, the
boundary between void/no stress, and no void/stress shifts to
smaller particle sizes.

2.4. Effect of oxidizing environment: aluminum oxidation in gases
containing CO2 and H2O

While the systematic characterization of aluminum oxidation in
air and/or oxygen provides a valuable basis for model development,
the oxidizers in practical propulsion applications and other ener-
getic systems frequently include hydrocarbon combustion prod-
ucts. Major components in such environments are carbon dioxide

Fig. 11. Presence or absence of a void, and associated tensile stress on the oxide shell in
spherical aluminum particles reacting in oxygen. The symbols represent limiting
particle sizes for a given heating rate, determined from experiments. The hatched
regions were drawn by hand and represent visual extrapolations. In the vertically
hatched region bounded by circles, the core is predicted to separate from the shell
multiple times.



90

E.L. Dreizin, M. Schoenitz / Progress in Energy and Combustion Science 50 (2015) 81e105

and water. Thermal analysis of aluminum oxidation in CO2 and H2O,
and in their mixtures with oxygen, is therefore needed to test the
model that was developed for oxidation in O2, and to modify it, if
necessary.

Reference [54] describes aluminum oxidation in CO2, Ref. [55]
describes oxidation in H2O, and Ref. [56] combines CO2 and H2O
as oxidizers. The resulting behavior cannot be derived from a
simple combination of oxidizers. Modeling the oxidizer effect
cannot be reduced to an effective net oxygen concentration in the
atmosphere, as is rather common practice. Instead, interactions of
the growing alumina surface layer with different species present in
the environment dramatically change structure, composition, and
transport properties of the oxide layer produced in mixed envi-
ronments. The location of the reaction interface is also affected
because of these structural and compositional changes. The loca-
tion of the reaction interface can also shift because different species
(aluminum diffusing outward or oxidizer molecules diffusing
inward) may diffuse faster through the growing alumina in
different environments.

2.4.1. CO2/O2/Ar

Oxidation of micron-sized aluminum powder in CO2 and CO2/O2
mixed oxidizers occurs in several stages, similar to that in oxygen.
Fig. 12 shows a representative set of TG measurements in different
environments containing CO2. As in O2 (see Figs. 1 and 2), stages can
be identified corresponding to growth of, or transition between the
different polymorphs of alumina. Details differ in degrees: at higher
temperatures the growth of transition alumina polymorphs (g and
q) in CO2 is slower than in O2. The thermal stability of the transition
alumina polymorphs, primarily for q-Al2O3 is extended to higher
temperatures in the presence of CO2 so that the denser a-Al2O3
polymorph forms later than in oxygen. Because of the lower
diffusivity of transition alumina polymorphs as compared to
a-Al2O3, for the samples heated to the same temperatures, a higher
degree of oxidation is achieved in CO2 as compared to the envi-
ronments containing O2 as the only oxidizer. In mixed CO2/O2
oxidizers, the initial growth of g-Al2O3 proceeds as fast as with
oxygen only, while the region of stability of transition alumina
polymorphs remains extended to higher temperatures.

Activation energies were determined from measurements at
different heating rates, and a combination of single-curve pro-
cessing as illustrated in Fig. 3, and isoconversion analysis (analo-
gous to Fig. 4). Summary results are shown in Table 2. Given the

Table 2
Activation energies for the stages of aluminum oxidation in
CO2 containing environments.

Eam: 84 kJ/mol
Eg: 259 kJ/mol
Ea: 202 kJ/mol
Eam/g: 562 kJ/mol
Eg/a: 592 kJ/mol

large uncertainties, the values are consistent with the values
obtained in O2 shown in Table 1.

2.4.2. H2O/O2/Ar

Contrary to oxidation in CO2, the observed oxidation behavior in
the presence of steam differs markedly from oxidation in dry
oxygen. Fig. 13 shows a set of representative curves at different
H2O/O2 ratios. Oxidation in steam is complete near 1000 (cid:4)C vs.
1300 (cid:4)C in dry CO2, and 1500 (cid:4)C in dry oxygen. In addition, a distinct
stepwise weight change is observed at the melting point of
aluminum, while this step is difficult to observe in either dry
oxygen or CO2.

The complete oxidation observed at a lower temperature in
steam as compared to dry oxygen or CO2 can be explained by the
stabilization of the g polymorph of the surface oxide in the pres-
ence of water so that a denser and slower growing a-alumina does
not form until higher temperatures. Experiments in mixed oxygen/
steam oxidizers [55] showed that the size of the oxidation step
observed upon aluminum melting correlates with the concentra-
tion of steam in the atmosphere and is unaffected by concentration
of oxygen. This was interpreted as the effect of transient porosity,
the degree of which is controlled by the steam concentration.
Alternatively the surface oxide stressed by the expanding melting
metal core may behave as a semipermeable membrane where
hydrous species have significantly higher diffusion rates than
oxygen e a clear distinction could not be drawn.

However, a recent study evaluating the location of the reactive
interface [53] following the same method as outlined above (see
Figs. 11e14 and related discussion) suggests an alternative expla-
nation. As opposed to the oxidation in dry oxygen or air, new oxide
growth in both steam and in liquid water occurs at the alumi-
numeoxide interface. A void does not develop. This means that in

e
g
n
a
h
C
s
s
a
M

100%

80%

60%

40%

20%

0%

400

CO2: Ar =

90 : 10
50 : 50
10 : 90

]

%

[

0
m
m

/

O2 : Ar = 50 : 50

I

II

600

Oxidation stages [11]
III

IV

800
Temperature,  °C

1000

1200

1400

190

180

170

160

150

140

130

120

110

100

H2O/(H2O+O2)

100 %

61.5 %

38.4 %

17.2 %

4.1 %

0 %

400

500

600

700

800

900

1000

1100

Temperature, °C

Fig. 12. TG traces recorded for aluminum oxidation in Ar/CO2 and Ar/O2 gas mixtures.
The heating rate is 5 K/min; the total gas flow rate is 100 mL/min [54].

Fig. 13. TG traces of Al powders oxidized in systematically varied H2O/O2/Ar atmo-
spheres. The numbers on the graph indicate the ratio H2O/(H2O þ O2). Heating rate is
5 K/min [55].




E.L. Dreizin, M. Schoenitz / Progress in Energy and Combustion Science 50 (2015) 81e105

91

Fig. 14. Oxidation of aluminum with 3e4.5 mm nominal size in various oxidizing environments [56]. The balance in all compositions is argon. The inset shows the magnitude of the
mass gain associated with aluminum melting.

the presence of water in the atmosphere new alumina is continu-
ously added at the innermost portion of the growing alumina layer.
Consequently there is compressive stress on the aluminumeoxide
interface, and at the same time tensile stress on the outer oxide-
atmosphere interface. Therefore the oxide layer in the presence of
water will become porous primarily due to geometric constraints:
new oxide growth, thermal expansion, and the volume expansion
on aluminum melting all subject the oxide layer to tensile stress.
This is in clear contrast to oxidation in dry environments, where
oxide grows on the outside of the particle, and thermal expansion e
and melting volume change e are partially compensated by the
formation of a void between the aluminum core and the oxide shell.
As a result, oxidation in the presence of water in the environment
proceeds faster, and is complete at lower temperatures than in dry
oxidizers.

Due to these geometric aspects, and because the details of the
developing porosity of the oxide layer have not yet been fully
described, only model-free isoconversion analysis of the kinetics
was feasible. Below the melting temperature, in the temperature
interval where amorphous oxide grows, and transitions to the g
polymorph, the activation energy was observed to increase from
about 50 kJ/mol to about 200 kJ mol. This was consistent with the
previous observations (Tables 2 and 3). Above the melting of Al, the
activation energy starts at about 200 kJ/mol (at 20% oxidation), and
linearly increases to about 320 kJ/mol (at 80% oxidation) without
showing any clear transition.

2.4.3. CO2/H2O

In order to more closely imitate the combustion products of
hydrocarbon fuels as an oxidizing environment in TA experiments,

Table 3
Activation energies for different aluminum oxidation processes occurring in mixed
CO2/H2O environments [56].

Process

Activation energy, kJ/mol

Explicit model

Amorphous growth and am-g
transition (undifferentiated)

g growth

300e500

50e150

Model-free
isoconversion

200e300

50e300

O2, CO2 and H2O should be combined. In an exploratory study [56],
oxidation of spherical aluminum powder was investigated by
thermogravimetric analysis in oxygen, CO2, steam, and mixtures of
these oxidizers. Heating rates ranged between 2 and 20 K/min, and
the maximum temperatures were 1370 and 1770 K in atmospheres
containing steam and in dry atmospheres, respectively. Represen-
tative results are shown in Fig. 14. Oxidation up to the Al melting
point is comparable between oxidizers. At higher temperatures the
oxidation behavior is qualitatively more similar to oxidation in
steam (see Fig. 13) than to oxidation in CO2 (Fig. 12): an oxidation
step is observed at the Al melting point, and oxidation is complete
below 1300 K. However, the oxidation step caused by Al melting,
which was observed in steam,
is remarkably exaggerated in
H2O/CO2 mixtures. Its magnitude increases with increasing CO2
concentration although it is not observed at all in pure CO2.

Kinetic processing according to the formalism developed for dry
oxygen (see above) was attempted, as well as isoconversion anal-
ysis. Neither method can be expected to provide accurate results
because the geometric aspects discussed above were not rigorously
accounted for. The results of kinetic processing from Ref. [56] are
shown in Table 3 and may be useful for comparison purposes.

Ignition models utilizing reaction kinetics found in TA

2.5.
experiments

2.5.1.

Ignition in oxygen or air

The reaction model described by Eqs. (1)e(4) and Table 1 was
used to describe ignition of aluminum powders in different
experimental configurations. Note that many practical situations,
e.g., ignition of aluminum particles in solid propellants [57], such
processes as agglomeration of molten unignited particles and par-
ticle interaction with binder can occur, making it more difficult to
develop an adequate model. Ignition of powders in a heteroge-
neous shock tube [58,59] offers a very simple configuration, where
particles can be assumed to be instantaneously introduced in a hot
gas. In shock tube experiments, ignition temperature is commonly
defined as the minimum gas temperature at which particle com-
bustion is observed. This situation was considered theoretically in
Ref. [39], where the reaction model introduced above was used to
calculate the heat release of particles inserted into hot air. Both
convective and radiation heat transfer terms were accounted for.

92

E.L. Dreizin, M. Schoenitz / Progress in Energy and Combustion Science 50 (2015) 81e105

Fig. 15. Temperature histories and oxide layer thickness and compositions for 5-mm aluminum particles inserted in air at 1900 (left) and 2100 K (right) [39].

Results of this analysis are illustrated in Fig. 15. Top plots show
predicted evolution of the particle temperature. Bottom plots show
thickness of the growing oxide layer. Thickness is shown for each of
the three considered Al2O3 polymorphs: amorphous, g, and
a-alumina. The plots on the left represent a particle inserted in air
at 1900 K. The particle temperature approaches the ambient tem-
perature, but is not predicted to exceed it. Thus, ignition does not
occur. Conversely, the plots on the right illustrate what happens
when the air temperature is raised to 2100 K. The particle tem-
perature exceeds that of the environment, and thus ignition is
expected. The dashed portion of the predicted temperature trace
shows the range of particle temperatures, for which vapor-phase
reactions are expected to be significant. The model does not
include such reactions, and thus is not expected to predict the heat
release during vapor phase combustion accurately.

For particles of different sizes, environment temperature can be
exceeded when different alumina polymorphs are growing. Fig. 16
shows the temperatures, for which ignition is predicted to occur for
particles of different sizes [39]. A general trend of reduced ignition
temperatures for finer particles is consistent with that reported in
early research [60]. It is also shown in a literature survey presented
in Ref. [36]. Data from Ref. [61] are also shown in Fig. 16, where
threshold ignition temperatures were reported for different size
aluminum powders as found in heterogeneous shock tube experi-
ments. An increase in the ignition temperature with particle size is
predicted and observed experimentally. The general trend of the

Fig. 16. Temperatures necessary to achieve in a reflected shock in heterogeneous shock
tube experiments for ignition of aluminum powders of different sizes. Calculated curve
is from Ref. [39]. Experimental points are from Ref. [61].

increased ignition temperature for particles of larger sizes is well
reproduced in the model. The discrepancy between predictions and
experiments is small for coarser particles. A sharper increase in the
ignition temperature with particle size is predicted than observed
in experiments. One critical difficulty in direct comparison between
calculations and experiments is that the experiments always use
powders with a relatively broad distribution of particle sizes. It is
not always clear whether the average or nominal particle size used
by an experimentalist to describe the powder accurately represents
the particles that most affect the ignition measurements. Another
likely reason for the model to overestimate the environment tem-
perature required for ignition for fine particles is powder agglom-
eration. Agglomerated particles have a specific surface area
representative of the primary particle size. At the same time, the
outer surface area of the whole agglomerate particle determines
the rate of heat exchange with the environment. Primary particles
in the interior of agglomerates find themselves in a nearly adiabatic
environment. Therefore, agglomerated particles self-heat faster
than individual spherical particles, and a correspondingly lower
environment temperature is required to trigger ignition.

The reaction model given by Eqs. (1)e(4) and Table 1 was also
used to interpret results of experiments, in which aluminum parti-
cles were ignited by passing through a focused CO2 laser beam [62].
In experiments, the laser power was increased in steps to determine
the minimum level necessary to ignite particles. When the power
was below the threshold value, particles heated by the laser were
observed to cool after passing through the beam. Conversely, self-
sustained particle combustion was observed at greater laser
energies. Particles were fed through the laser beam at different
speeds, and the minimum laser power necessary for ignition was
found for each particle speed. Thus, the experiment directly
addressed the effect of heating rate on the ignition temperature (for
certain well defined ambient conditions). In addition to the con-
vection and radiation heat transfer terms, interaction of the CO2
laser beam with the particle was described. The experiments were
performed with micron-sized particles and the model focused on
the particle size of 3.4 mm, which is heated by the CO2 laser beam
most effectively [63]. Heat exchange with the surrounding gas was
considered to occur in the transition regime [64,65]. In the model,
the laser power was varied to predict the level, for which the particle
temperature, increasing due to both laser heating and chemical
reaction, exceeded the melting point of alumina, 2320 K. It was
assumed that once that temperature is exceeded, vapor phase
reactions become significant and the particle is certain to ignite.

E.L. Dreizin, M. Schoenitz / Progress in Energy and Combustion Science 50 (2015) 81e105

93

Experimentally, ignition was registered based on a bright and often
increasing light emission from particles exiting from the laser beam.
Using a threshold temperature as ignition criterion in the calcula-
tion does not describe ignition explicitly. In fact, the model is limited
to only describing the reaction for a limited temperature range, and
as long as the coreeshell geometry exists. However, it is reasonable
to stipulate that once self-heating raised the temperature to the
oxide melting point, the surface oxide coalesces into a droplet (the
experimentally observed oxide cap), the diffusion barrier imposed
by the oxide is at least partially removed, and the reaction rate
further increases. Examples of the particle temperature histories
predicted for different particle velocities and different laser powers
are shown in Fig. 17 [62].

Results of both calculations and experiments are summarized in
Fig. 18, showing threshold laser power necessary for ignition as a
function of the particle velocity (which, in this experiment, is the
primary means to change the particle heating rate). Calculation
results are shown for three diameters of the focused laser beam,
Dbeam; each diameter was selected to match exactly each experi-
mental data point. The range, in which the laser beam diameters
vary is relatively narrow and is consistent with the uncertainty in
defining this diameter experimentally. Therefore, comparison of
experimental and computational results presented in Fig. 18 further
validates the reaction kinetics shown in Table 1 and Eqs. (1)e(4),
which was derived based on thermo-analytical measurements,
as useful for describing ignition of aluminum particles at high
heating rates.

2.5.2.

Ignition in atmospheres containing CO2 and H2O

Thermal analysis experiments in mixed oxidizers were supple-
mented with ignition experiments, where single micron-sized

K

,
e
r
u
t
a
r
e
p
m
e
T
e
c
i
t
r
a
P

l

2000

1000

0

2000

1000

0

2000

1000

0

Particle velocity
    = 2.42 m/s

36.0 W

1.36 m/s

W
7.4

3

 W
3.5

2

22.5 W

W
4.5

1

0.59 m/s

14.0 W

0

100

200

300

400

500

Time, μs

Fig. 17. Temperature histories for laser-heated 3.4-mm diameter Al particles calculated
for three different particle velocities. The dashed lines show the cases when the laser
power is just below the ignition threshold and the solid lines show the cases with the
laser power at the threshold [62].

45

40

35

30

25

20

15

Dbeam = 292 μm
Dbeam = 240 μm

Dbeam = 260 μm

)

W

(

r
e
w
o
p
r
e
s
a

l

l

d
o
h
s
e
r
h
T

10

0.5

1.0

1.5

2.0

2.5

3.0

Particle velocity (m/s)

Fig. 18. Experimental results and calculated laser power thresholds for ignition of Al
particles for different particle velocities (at different heating rates). Each line is
calculated by selecting Dbeam to match one of the experimental points [62].

spherical Al particles were ignited by a CO2 laser in H2O/N2,CO2,
air, H2O/air and CO2/O2 gaseous environments [66]. The experi-
mental setup used was the same as for the experiments in dry
oxygen/air described above. The respective reactive gases were
introduced as a shroud flow around the stream of particles. Fluid
dynamic calculations confirmed that the atmosphere around the
particles was well mixed at the location of the CO2 laser beam.

In these experiments, as in the ones described above, the laser
power was adjusted until ignition and combustion was observed.
Particle velocity was the principal means to control particle heating
rate. Results for different environments are shown in Fig. 19. The
solid lines shown in Fig. 19 were calculated by assuming that the
reaction leading to ignition can be described by a single Arrhenius
term. The respective pre-exponent and activation energy were
treated as adjustable parameters. Further, the vapor phase com-
bustion detectable in these experiments occurs only for particles
above a minimum size, which depends on the environment [67],
and is not well known a priori. Therefore, the particle diameter was
treated as an adjustable parameter as well. The numerical results
are shown in Table 4. Activation energies, in particular, do not
compare reasonably to any of the results obtained by thermal
analysis above. This emphasizes that without a detailed mecha-
nistic model such as developed for oxidation and verified for
ignition in air, the global kinetic information obtained from specific
experiments cannot be extrapolated for quantitative description of
ignition for a range of conditions, i.e. heating rates, other than those
addressed in the experiments directly.

3. Exothermic reactions leading to ignition for intermetallics
(NieAl)

Exothermically reacting intermetallic NieAl composite mate-
rials have been studied extensively because of their applications for
combustion synthesis of NiAl [68e71], for joining as a heat source
for solder or braze, or even for direct welding [72e76], and for
enhanced ignition of aluminum-based metal powders coated or
mixed with Ni [77,78]. A variety of compositions, including coated
particles, multilayered foils, and composite powders with Ni and Al
mixed within each particle, were prepared and characterized over
the years. Multiple morphologies of the investigated NieAl mate-
rials explain a very large number of studies addressing respective

94

E.L. Dreizin, M. Schoenitz / Progress in Energy and Combustion Science 50 (2015) 81e105

began with melting of Al [68]. Experiments on laser-ignited
Ni-coated Al particles, performed with different coating thickness
and considering structures of ignited and quenched particles [77]
were used to propose a mechanism illustrated in Fig. 20.
Reactions begin with melting of Al and include formation of Al3Ni
and Al3Ni2 at increasingly higher temperatures, prior to the for-
mation of NiAl as the final product.

Most recently, combustion was shown to be triggered at tem-
peratures as low as 230 (cid:4)C [84,85] for nano-composite NieAl
structures. These, seemingly contradictory reports can be recon-
ciled taking into account the information about NieAl reactions
obtained from multiple TA studies, combined with detailed ana-
lyses of the final and intermediate products. Earlier applications of
TA measurements for reactions in various reactive nanofoils,
including NieAl, were reviewed in [86].

A reaction sequence identified by TA measurements in a NieAl
composite is illustrated in Fig. 21 using combined results from
Refs. [81] and [87]. In Ref. [81], a composite powder prepared by
ball milling was characterized. For the material milled for 97% of the
time at which the material would react as a result of mechanical
initiation, the powder primarily included Al and Ni nanolaminate
layers that were less than 30 nm thick. At shorter milling times (75,
50, and 25% of the critical time), the fine nanolaminate structure is
mixed with a respectively increased fraction of coarser, micron-
sized Ni and Al layers. The material studied in Ref. [87] was a
multilayered nanofoil prepared by magnetron sputtering. The
thickness of individual bilayers varied from 12.5 to 200 nm for the
measurements shown in Fig. 21. Most traces show three exothermic
peaks for both types of materials; the peak patterns are similar for
the sputtered and ball-milled composites. DSC traces obtained for
the nanofoils are labeled with the phases detected in the partially
reacted, quenched, and recovered samples. The three peaks
showing consecutive formation of three intermediate phases,
Al9Ni2, Al3Ni, and Al3Ni2 are particularly clearly resolved for the
50-nm bilayer foil. They are also well distinguished for the ball
milled powders prepared using 75, 50, and 25% of the critical
milling time. The second peak representing formation of Al3Ni may
be compounded of two separate events, which seem to be better
resolved for the 200-nm foil. For the finest nanofoil and for the

Fig. 19. Experimental threshold laser powers for ignition of Al particles at different
heating rates in different environments.

reactions. While it is not attempted here to provide a comprehen-
sive overview of the relevant publications, it appears that many of
the same reaction sequences and mechanisms were observed for
NieAl samples prepared by different methods and having different
morphologies. Some of the most useful measurements were per-
formed with the components mixed on the nano-scale by reactive
milling [79e81] or by sputter deposition of alternating layers [82],
forming multilayered nanofoils.

In the early combustion synthesis literature, it was reported that
the combustion begins when Ni melts [83]. Later, studies of
reactions in multilayer Ni/Al systems suggested that combustion

Table 4
Arrhenius parameters for aluminum particle ignition in different environments.

Environments

Air

CO2

H2O/N2

H2O/N2/O2

CO2/O2

d (mm)
A (s/m)
Ea (kJ/mol)

3.4
5.63e3
179

5.0
3.94e2
154

12.0
1.55e10
192.5

9.0
e
e

3.0
e
e

Fig. 20. Stages of the ignition mechanism for Ni-coated Al particles: (a) <660 (cid:4)C,
(b) 660 (cid:4)C, (c) 660e854 (cid:4)C, (d) 854e1133 (cid:4)C, (e) 1133e1325 (cid:4)C [77].

E.L. Dreizin, M. Schoenitz / Progress in Energy and Combustion Science 50 (2015) 81e105

95

Percent of
critical time:

25

50

75

97

g
/
W

i

,
l
a
n
g
S
C
S
D

Al9Ni2

Al3Ni2

Al3Ni

Bilayer thickness:

Ball
milled
powder
10 K/min

}
}

200 nm

50 nm

Sputtered
n-foils
40 K/min

400

450

500

550

650
600
Temperature, K

12.5 nm

700

750

800

Fig. 21. DSC traces for ball milled powders heated at 10 K/min [81] and for 12.5, 50, and 200 nm bilayer Al/Ni multilayer foils heated at 40 (cid:4)C/min [87].

powder milled 97% of the critical time, peaks become broader and
appear to overlap. Note also that the peak locations for the two
sets of measurements do not coincide exactly with each other.
Because the measurements were performed at different heating
rates, 10 K/min [81] and 40 K/min [87], all peaks shift to higher
temperatures at greater heating rates, as expected. Peaks also shift
to higher temperatures as the average reactants spacing, defined by
milling time and layer thickness, increases.

Unfortunately, despite a very broad range of papers reporting TA
measurements of NieAl composites, measurements at systemati-
cally varied heating rates have only been briefly described in
Ref. [87]. Most authors considered how mixing morphology and
bulk composition affect the TA measurements, while using one
heating rate only. Thus, kinetics of individual reaction steps for the
intermetallic reactions is not well characterized.

Measurements at different heating rates processed using the
Kissinger method were used to evaluate activation energies for
formation of Al9Ni2, Al3Ni, and Al3Ni2 [87]. Respective activation
energies were reported to be 152.5 ± 5.8; 183.3 ± 9.6; and
165 ± 7.7 kJ/mol. The lower the activation energy, the greater the
temperature shift for the respective reaction at changing heating
rates. The peak temperatures, predicted to occur at various heating
rates for different reaction steps based on the data and kinetics
reported in Ref. [87] are shown in Fig. 22. The difference in the
reported activation energies is rather small, and the peak order is
predicted to persist for a very broad range of heating rates. Inter-
estingly, at heating rates between 106 and 107 K/s, relevant to
combustion applications, the formation of Al3Ni is predicted to
occur right near the aluminum melting point, which is also shown
for reference. If aluminum melts before the intermetallic forms in a
high heating rate experiment, the sequence of NieAl reactions is
expected to change. The analysis illustrated in Fig. 22 may be useful
if the reaction mechanism is well established and sustained at
substantially greater heating rates. For example, a somewhat
different reaction sequence in the heated NieAl nanofoils was
proposed in an earlier work [88]. It is proposed that a metastable
B2NiAl phase forms first, followed by the formation of Al3Ni.
Respective activation energies for the above consecutive reactions
were reported to be 77.2 and 144.7 kJ/mol. For such diverse acti-
vation energies, a change in the reaction sequence will be predicted
at high heating rates, unlike the situation presented in Fig. 22. It is
interesting that recent ignition experiments with NieAl nanofoils
[89] were interpreted considering a simplified theoretical model,

treating activation energy of the exothermic process as an adjust-
able variable. It was found to be 77.3 kJ/mol, matching closely that
reported by Michaelsen et al., for the first exothermic process in
their experiments [88].

There is a significant difference of NieAl reaction mechanism
from that involving oxidation of aluminum, either with gas phase
oxidizer or reacting with a condensed metal oxide. In all aluminum
oxidation reactions, the product is condensed Al2O3, which typi-
cally forms a chemically inert, protective layer at the reaction
interface. As a result, the rate of reaction is commonly controlled by
diffusion of reactants through this layer. For NieAl reactions,
various intermetallic products form, which serve as precursors for
the formation of other intermetallic phases. The reaction rate can
be limited by either diffusion of reactants through the formed in-
termetallics (similar to aluminum oxidation) or decomposition of
the precursor phase and nucleation of new intermetallics. Thus,
qualitatively different reaction mechanisms may occur if the
intermediate intermetallic does not grow thick enough to pose
diffusion resistance, or even does not form at all, e.g., at greater
heating rates. Because of this difference, relying on the low heating
rate measurements to predict the reaction sequence at higher
heating rates for this system may be difficult.

K

,
e
r
u
t
a
r
e
p
m
e
t
k
a
e
P

1100

1000

900

800

700

600

500

Aluminum melting point

Al3Ni2

Al3Ni

Al2Ni9

400

10-2 10-1 100 101 102 103 104 105 106 107 108 109
Heating rate, K/s

Fig. 22. Peak positions for the formation of Al2Ni9, Al3Ni, and Al3Ni2 calculated based
on the activation energies and experimental TA data reported in Ref. [87] for NieAl
nanofoils with 50-nm thick bilayers.

96

E.L. Dreizin, M. Schoenitz / Progress in Energy and Combustion Science 50 (2015) 81e105

Fig. 23. Integrated peak areas and temperature during the reaction (including cooling.) Because the Al3Ni2 (110) and (102) peaks could not be resolved from one another and from
the AlNi(110) peak, they are represented as one data series labeled “AlNi”. The area is measured from the AlNi(110) peak and the Al3Ni2(110) and Al3Ni2(102) peaks (which cannot be
differentiated spatially) [23,90].

Fortunately, a range of new experimental methods enabling one
to probe the rapidly reacting material in situ is being developed.
Several such methods have recently been applied to characterize
reactions in the NieAl system. Reactions in a 30-mm thick, sputter
deposited foil with 70-nm layers of aluminum alternating with
30-nm layers of Ni (including a 7% V impurity) were studied using
time-resolved synchrotron X-ray microdiffraction in Ref. [90]. The
foil was ignited and x-ray diffraction patterns were collected from a
60-mm spot with 55 ms temporal resolution. In separate experi-
ments, temperature profiles were measured for the same com-
busted foils. The observed heating rates were close to 106 K/s. The
processing of XRD patterns is summarized in Fig. 23, where the foil
temperature history is also shown. No intermediate phases were
detected in these measurements. An amorphous phase was initially
produced, which transformed directly into AlNi. This reaction
sequence appears to be consistent with that proposed in
Refs. [86,88]. It was also confirmed by DTEM measurements [91].
Considering reaction temperatures estimated for the relevant high
heating rates in Fig. 22, it is possible that aluminum melting did
happen before formation of intermediate intermetallic phases.
Upon cooling, equilibrium Al3Ni2 formed. It is unclear whether in
these rapidly reacting samples there were no intermediate phases

observed in DSC experiments, or whether the intermediates
formed but could not be detected because of limitations of either
temporal or spatial resolution. It is also possible that the interme-
diate crystallites were too small to be detectable.

A newly developed semiconductor based nanocalorimeter was
used to characterize reactions in AleNi nanofoils [18]. NieAl
bilayers with thickness varied from 25 to 60 nm were directly
deposited onto a thin Si-based sensitive element. The samples
were then initiated by electrically heating the chip. Temperature
and power as functions of time were measured; heat losses were
assessed preliminarily using a bare chip. Typical experimental
