Repository: Sithcighce/IgnisBenchmark

# 10 第十次尝试：DeepSeek英文生成（最晚批次）

**批次编号**: 10  
**时间**: 2025-10-15 16:10  
**供应商**: DeepSeek官方API  
**模型**: `deepseek-chat`  
**语言**: 英文  
**完成度**: 287/298 (**96.3%**)

---

## 📊 批次信息

- **数据**: `data/question_english/` (298文件夹, 287有题, **96.3%**)
- **脚本**: `scripts/deepseek_english_generator.py`
- **Prompt**: `prompts/generation_prompt.md` + `prompts/quality_check_prompt.md`
- **并发**: 50（是08的2.5倍）
- **总题目数**: ~1435道（287篇 × 5题/篇）
- **特点**: 完成率最高的批次

**巨大进步**: 从07的11-18% → 08的76.5% → **10的96.3%**！

---

File: 历史尝试归档/10_DeepSeek英文生成_最晚批次/data/question_english/Correlating-ignition-mechanisms-of-aluminum-based-r_2015_Progress-in-Energy-/Correlating-ignition-mechanisms-of-aluminum-based-r_2015_Progress-in-Energy-.txt (part 3 of 4)
0.1
[K/min ]
data are shown in Fig. 24. The sample reacts during the first
heating pulse, resulting in a marked increase in the observed
heating rate. During the second heating, the temperature rises
with a slowly decaying rate, due to increased heat losses at higher
temperatures. Processing the temperature traces enables one to
recast the measurements in terms of real time heating rates; the
difference between the first and second heating is directly
attributed to the exothermic reaction of interest. The heating rates
are in the order of 104 K/s, much faster than in traditional DSC, but
still lower than those observed in the relevant self-propagating
reactions.

Fig. 24. Nanocalorimeter results for a 25 nm Ni:Al bilayer. (a) Temperature vs. time profile for the first and second heating pulses. (b) Heating rate vs. temperature obtained by
differentiating the curves in (a) with respect to time [18].

E.L. Dreizin, M. Schoenitz / Progress in Energy and Combustion Science 50 (2015) 81e105

97

A baseline measurement with the reacted material enables one
to establish the reference heat capacity and convert the data into
heat release as a function of time. The heating rate does not remain
the same when the sample reacts, which needs to be accounted for
while interpreting the results. The reactions were measured in
(cid:2)7 Torr. This methodology was
vacuum, with a base pressure of 10
combined with dynamic transmission electron microscopy (DTEM)
in Ref. [92]. It was observed that in experiments performed at
heating rates of the order of 2∙104 K/s, the sequence of exothermic
peaks registered by the nanocalorimeter, including formation of
Al3Ni, Al3Ni2, and NiAl, agrees with that detected at much lower
heating rates by regular DSC. Validating the estimate illustrated in
Fig. 22, peak positions detected by the nanocalorimeter were close
to those predicted based on the Kissinger processing of earlier DSC
results with similar nanofoils [18]. Furthermore, absolute reaction
enthalpies were evaluated and compared with those detected by
DSC at much lower heating rates. The comparison is illustrated in
Fig. 25, and the match between the two measurements is quite
remarkable.
In follow up experiments combining the nano-
calorimeter with DTEM [92], performed with average heating rates
of 830 K/s, it was further confirmed that the general sequence of
intermetallic phases, Al3Ni / Al3Ni2 / NiAl,
formation of
observed in many DSC experiments was sustained. Formation of
Al3Ni2 was observed to occur during both second and third
exotherms.

Heat release and kinetics of exothermic reactions observed to
occur in the heated NieAl system and characterized by TA mea-
surements should be used to interpret multiple ignition experi-
ments involving related materials system. Unfortunately, many
present models describing ignition do not take into account reac-
tion kinetics. Instead, they focus on the bulk heat release charac-
terizing formation of the final NiAl. Qualitatively, the effect of
heating rate and its significance in terms of relative contribution of
solid state reactions for ignition was discussed in Ref. [93]; however
no direct use of reaction models implied by TA measurements was
made. A similar qualitative discussion is offered in Ref. [94], where a
decrease in the ignition temperature of the compacted NieAl
composite was observed at heating rates increasing in the range of
10e330 K/min. Clearly, each specific system would require its own
ignition model, accounting for the particular sample shape,
morphology, and associated transport processes. However,
although heat transfer may be described in sufficient detail, as, for
example, is done in Ref. [95], the theory developed there did not
account for the reaction kinetics. Thus, it may only be suitable for

very slow heating and will not work for experimental situations
when greater heating rates are involved. It will also be unable to
describe the propagation of a combustion wave through an ignited
intermetallic material.

4. Reactions leading to ignition in thermites

4.1. Conventional micron-scale thermites

Thermites comprising a blend of a readily oxidized metal,
typically aluminum, and a readily reduced metal oxide, typically
iron oxide, were known since early 20th century [96e98]. The
redox reaction generates copious amounts of heat and a molten
metal, such as iron. Classic applications of thermite reactions
involve welding of large size metal components, e.g., train rails,
which remain an active area of innovation [99e102]. As in the rest
of the article, only reactions involving aluminum as a metal fuel are
discussed here, although thermites with other metals, such as
magnesium or zirconium have been studied.

For conventional thermites, using micron-sized powders of both
metal and oxide, ignition is difficult to attain. Extensive heating is
required; aluminum-based thermites should be heated well above
the melting point of aluminum, e.g., to 1600 K [103,104] in order to
achieve ignition. Although this temperature is still lower than the
melting point of bulk aluminum oxide, it comes close to the
depressed melting point expected for the nano-scale natural oxide
layers covering aluminum powders [105]. Multiple TA studies of
reactions in regular micron-scale thermites are reported in the
literature, consistently showing the first exothermic peak to occur
after aluminum melting, in the temperature range of 1100e1300 K
[106,107], as shown in Fig. 26. The magnitude of the exothermic
peak and its exact temperature depend on the method used to mix
metal and oxidizer, which in turn, alters the metal-oxidizer contact
surface area. However, there appears to be no systematic effect of
the oxidizer used in thermite on the position of this peak. The peak
position correlates with stage III of aluminum oxidation, as shown
in Fig. 1. This stage corresponds to a diffusion-limited growth of
g-Al2O3 following its formation from the original amorphous
alumina.

TA experiments at different heating rates are reported in
Ref. [107]. Positions of the first exothermic peak shifted to higher
temperatures at greater heating rates. The data were processed by

p
u
m
r
e
h
t
o
x
e
;
s
e
c
a
r
t

/

A
T
D
C
S
D

Aluminum
melting

2Al+Fe2O3
DTA, mixed powders; 10 K/min

8Al+3Fe2O3
DSC, powders milled 30 min; 15 K/min

200

400

600

800
Temperature, K

1000

First
exothermic
peak

1200

1400

Fig. 25. Plot of heats of reaction measured using Ni:Al bilayer samples and the
nanocalorimeter and Ni:Al multilayer samples and a conventional DSC. Error bars
represent the mean plus and minus one standard deviation [18].

Fig. 26. DTA and DSC traces for AleFe2O3 mixtures [106,107]. For 2Al þ Fe2O3, the
mixture is prepared by mixing Al and Fe2O3 powders. For 8Al þ 3Fe2O3, mixed pow-
ders were ball milled in a planetary for 30 min and cold-pressed [107].

98

E.L. Dreizin, M. Schoenitz / Progress in Energy and Combustion Science 50 (2015) 81e105

tracking the peak positions, and using an isoconversion method as
introduced by M.J. Starink [108]. Results of that processing,
following Ref. [107], are plotted in terms of the effect of heating rate
on position of the first exothermic peak in Fig. 27. The trend line
obtained in Ref. [107] is extrapolated to higher heating rates. It is
interesting that it approaches 1600 K at about 10 K/s, which is a
reasonable heating rate to be expected for the experiments using a
furnace to heat up a pile of a thermite mixture as reported in
Ref. [104].

It is, therefore, reasonable to assume that the first exothermic
peak observed in multiple TA studies of micron-sized thermites
represents a reaction leading to the thermite ignition. As with other
reactions involving oxidation of aluminum, it is further reasonable
to assume that the rate of this reaction is limited by diffusion of
reacting components through the growing surface alumina layer.
Comparing Figs. 1 and 26,
it is possible to suggest that the
specific process limiting reaction is diffusion-controlled growth of
g-Al2O3. A depressed melting of a few nm-thick alumina may
further accelerate the diffusion rate; however, this effect cannot
be unambiguously supported by the currently available experi-
mental data.

4.2. Thermites using nano-sized aluminum powders

In the last couple of decades, significant attention was paid to
thermites with nano-sized metal and oxide particles, referred to as
superthermites, e.g. [109e111], or metastable interstitial compos-
ites (MIC), e.g., [112e116]. Because of substantially increased reac-
tive interface area in such nano-thermites, ignition occurs at much
lower temperatures and can be attained quickly. The low-
temperature ignition enables rapid propagation of the flame front
over the nano-thermite charge, rapid heat release, and often gen-
eration of a pressure pulse associated with combustion. These
features of nano-thermite combustion are attractive to a broad
range of applications involving energetic formulations, from pyro-
technic devices, to propellants, and to explosives.

Considering substantial interest in MIC materials, multiple TA
studies of reactions in such materials were reported in the litera-
ture. While only some of the published reports are considered in
this review, exothermic reactions are consistently detected at
temperatures lower than the aluminum melting point for MIC

materials prepared by mixing nano-aluminum with different
oxides. A clear illustration of the shift of the first exothermic peak to
lower temperatures is shown in Ref. [117], when micron-scale
aluminum is replaced by a nano-powder in an AleFe2O3 ther-
mite. A summary of selected published DSC measurements for
different nano-Al-based thermites is shown in Fig. 28. Each trace
comes from a different literature source, so the experiments were
performed under slightly different conditions and at different
heating rates. However, all exothermic peaks are observed at
temperatures in the range of 700e900 K, all below the aluminum
melting point. Specific shape and location of the peak for each
thermite depends on exactly how the powders were mixed and in
what proportion, what particle size distribution was used, and
other experimental details. Mixing method, in particular, is very
important. For example, in Ref. [118] the exothermic peak in the
AleFe2O3 nanothermite prepared by ultrasonic powder mixing is
barely noticeable, while the peak shown in Fig. 28 from Ref. [117] as
well as peaks from the powder blends prepared nominally in the
same fashion [119] are rather strong. Note that the exothermic peak
for AleI2O5 system taken from Ref. [120] is shifted to higher tem-
peratures and is narrower than other peaks. This is likely because
the measurement in Ref. [120] was made at a relatively high
heating rate of 47 K/min, whereas other measurements were taken
at 5 and 10 K/min. In Ref. [121] reaction onset detected at 10 K/min
for AleI2O5 is reported at a much lower temperature, 582 K;
however, the measurements were severely affected by endo-
thermic decomposition of
I2O5. This decomposition is not
mentioned in Ref. [120].

Despite a large number of reports describing DSC traces and
respective exothermic reactions in various nano-thermites, only a
few authors performed experiments at systematically varied
heating rates to quantify kinetics of these reactions [120] [122],
[123]. A summary of TA analyses, including activation energies
reported for several specific thermite systems is given in Table 5.
Also included in Table 5 are ignition temperatures for thermites
using the same metal oxide as oxidizers and measured using a
heated filament method [124]. A 76-mm diameter platinum fila-
ment coated with nano-thermite is heated at about 5$105 K/s in
vacuum. Ignition is detected optically. To compare TA measure-
ments with experimental ignition temperatures, Doyle's approxi-
mation [44] was used. This approximation, serving as basis for a

2000

1800

1600

1400

1200

K

,
e
r
u
t
a
r
e
p
m
e
t
k
a
e
p
c
m
r
e
h
t
o
x
E

i

1000

100

Heating rate, K/s

0.1

1

10

100

Mixed nanopowders

Al melting point

isoconversion fit

Experimental data

w
o
F

l

t
a
e
H

Al-WO3

Al-Fe2O3

Al-MoO3

Al-I2O5

Al-Bi2O3

Al-CuO

101

102
Heating rate, K/min

103

104

400

600

800

1000

1200

1400

Temperature, K

Fig. 27. Temperatures of the exothermic peak as a function of the heating rate [107].
Squares show experimental points and the line shows results of the isoconversion
analysis.

Fig. 28. DSC traces for thermites prepared using nano-powders of aluminum mixed
with different oxidizers: I2O5 heating rate 47 K/min [120]; WO3, heating rate not
reported [161]; Fe2O3 heating rate not reported [117]; Bi2O3 heating rate 10 K/min
[122]; MoO3 heating rate 5 K/min [123]; CuO: heating rate 5 K/min [162].



E.L. Dreizin, M. Schoenitz / Progress in Energy and Combustion Science 50 (2015) 81e105

99

Table 5
TA analysis and ignition characteristics of MIC materials prepared as mixed powders of aluminum and different metal oxides.

Oxidizer

TA analysis

Heating rate,
K/min

Exothermic peak
temperature, K

Activation energy,
kJ/mol

Ignition at b 1⁄4 5$105 K/s

Experimental ignition
temperature, K

Environment

Predicted exothermic
peak temperature, K

Fe2O3
Bi2O3
MoO3

I2O5

10
10
10
5
47

838 [122]
826 [122]
820 [122]
775 [123]
611 [120]

248 [122]
222 [122]
205 [122]
260 [123]
152 [120]

1410 [124]
850 [124]
850 [124]
850 [124]
810 [163]
940 [163]
873 [164]

Vacuum
Vacuum
Vacuum
Vacuum
Air
Vacuum
Nitrogen

1442
1533
1626
1263
1104

number of integral isoconversion methods, e.g. introduced by Flynn
and Wall [125], or by Ozawa [126], states that:

lnðbÞ 1⁄4 Const (cid:2) E
RT

(8)

where E is activation energy, b is heating rate, R is the universal gas
constant, and T is the characteristic temperature at a specific degree
of conversion. Taking the position of the exothermic peak detected
in DSC measurements as a characteristic point with a specific degree
of conversion, peak temperature reported for a specific heating rate
can be used along with the reported activation energy to identify the
constant in Eq. (8). Once this constant is found, one can estimate a
temperature at which the exothermic peak is expected to occur for
the high heating rate used in the ignition experiments. This esti-
mated temperature is also shown in Table 5. The experimental
ignition temperature matches the estimated temperature of the
exothermic peak only for AleFe2O3. For all other thermites, the
experimental ignition temperature is much lower than the estimate.
The discrepancy shows that the TA measurements cannot be use-
fully processed to predict ignition temperature for most thermites
prepared by mixing Al nanopowder with oxidizer powders.

The discrepancy between predicted exothermic peak tempera-
ture and experimental ignition temperature is hard to understand
without introducing additional processes not detected by TA
measurements. Decomposition of the oxidizer and generation of a
gas-phase oxygen was considered as a potential trigger of thermite
ignition [127]. However, it was shown that the kinetics of such
decomposition does not always correlate with the observed igni-
tion kinetics [124].

One such process that cannot be observed by TA measurements
is the recently described effect of reactive sintering, a change in the
shape and size of nano-aluminum particles upon rapid heating
[128]. In particular, in Ref. [129], a change of the reactive interface
between Al and WO3 nanoparticles was observed after the sample
was heated at 106 K/s to 1473 K. Although the melting point of Al2O3
was not exceeded, molten Al particles appeared to be affected by
capillary forces, so that molten aluminum partially covered the
surface of WO3 particles. This formed a new interface between Al
and WO3, which is likely qualitatively different from the original
natural alumina layer preventing aluminum oxidation. Clearly,
reactions at such new interfaces are no longer rate-limited by
transport through the original alumina layer. It may be difficult or
even impossible to observe formation of similar interfaces in TA
measurements, even if the temperatures are sufficiently high.
Because the heating leading to high temperatures is slow, the
extent of reaction occurring at low temperatures is substantial. The
original oxide layer may grow significantly and become much more
mechanically rigid compared to the initial
thin amorphous
alumina. Thus, even at temperatures substantially greater than the
aluminum melting point, the particles may be constrained by their
thicker and more rigid oxide shells.

A quantitative description of the thermite reaction occurring
without the natural amorphous alumina separating reactants may
be obtained considering TA experiments with nano-thermites
prepared as layered or fully-dense composite structures, as dis-
cussed below.

4.3. Thermites prepared as nano-sized layered structures

Most of the layered thermites are prepared using vacuum
deposition of different reactant layers [130e133]. All reported ex-
periments dealt with the AleCuO system; TA measurements were
reported for all synthesized nano-foils. Interestingly, the onset of
the exothermic reactions reported in Refs. [130e133] is in the
temperature range of 700e800 K, which is consistent with that
shown in Fig. 28 for the thermites prepared as mixtures of nano-
aluminum powder with oxides. This may be surprising consid-
ering that the interface between deposited layers of Al and CuO
does not have to be similar to the natural amorphous alumina.
Characterizing this interface in detail is difficult. Deposition inevi-
tably raises local surface temperature and thus reaction between Al
and CuO is accelerated. Detailed electron microscopy and Auger
depth profiles reported in Refs. [130,131] suggest that CuO is
partially reduced in the vicinity of the interface and a pre-mixed
layer with thickness of several nm exists between aluminum and
copper oxide. In Ref. [134] focus was on modifying the interfacial
Al/CuO layer by altering deposition process. Two samples were
prepared: one, with CuO deposited directly onto Al, and the other,
where interfacial Al2O3 layers were prepared by atomic layer
deposition. DSC traces showed that the main exothermic peak
occurred at similar temperatures for both materials, however, small
spurious exothermic peaks were noticed in the DSC trace of the
material prepared without an additional Al2O3 layer. For materials
without an additional Al2O3 layer, the exothermic reactions were
noted to begin at lower temperatures, 623e673 K; however, the
reactions were
characterized
quantitatively.

insufficiently

to be

strong

4.4. Thermites prepared as fully dense nano-composite powders

These materials are prepared using Arrested Reactive Milling
(ARM) [135]. The powders are fully dense micron-sized particles, in
which ~100-nm oxide inclusions are embedded into an aluminum
matrix. Thermites using MoO3 [136e141], CuO [142e147], Bi2O3
[148,149], Fe2O3 [59,150,151] and other oxidizers were prepared
and characterized. More complex, ternary systems were also pre-
pared, but will not be discussed here. Reactive interfaces between
aluminum and an oxidizer in such powders are produced at low
temperatures between newly formed aluminum surface and
oxidizer inclusions. Although formation of some intermixed layer is
inevitable, such layers are expected to be substantially thinner than
a natural alumina film existing on surface of aluminum exposed to
an oxidizing gas environment.

100

E.L. Dreizin, M. Schoenitz / Progress in Energy and Combustion Science 50 (2015) 81e105

g
/
W
w
o
l
f

,

t
a
e
H

Al.CuO

Al.MoO3

300

400

500

600

700

800

900

1000

Temperature, K

Fig. 29. DSC traces for Al$CuO [142] and Al$MoO3 [137] measured in argon at 5 K/min.

Detailed TA measurements were performed and interpreted for
AleCuO [142e145,147] and AleMoO3 [137,139,152,153] thermites
prepared by arrested reactive milling. Characteristic DSC traces for
both materials are shown in Fig. 29. Exothermic processes are
detected to begin at markedly lower temperatures than for ther-
mites prepared by blending nano-sized Al powder with oxidizers,
shown in Fig. 28. The reactions in Fig. 29 are already observed at
temperatures below 400 K for both materials; relatively strong
exothermic peaks are located between 600 and 700 K. The re-
actions include multiple steps, which made it possible to interpret
them considering the sequence of polymorphic phase changes and
diffusion-controlled growth steps for individual Al2O3 polymorphs,
observed in oxidation of aluminum (cf. Figs. 1 and 2). Minor
adjustments for individual kinetic parameters, compared to those
given in Table 1, enable one to reasonably describe the exothermic
features observed for nano-composite thermites at temperatures
above 600 K. Such adjustments are reasonable because the struc-
tures and stabilities of individual Al2O3 polymorphs are expected to
be affected by the presence of other oxides. However,
low-
temperature reactions could not be successfully described consid-
ering this model despite any adjustments in the activation energy
or pre-exponent for the first exothermic process, growth of an

Additional

experimental

focusing on the

amorphous oxide layer [154]. The calculations would predict either
a sharper than experimentally observed low-temperature peak or
an incorrect effect of the heating rate.
studies

low-
temperature reactions exploited isothermal and scanning micro-
calorimetry using a TAM III calorimeter by TA Instruments
[144,145,153,154]. Reaction rates were quantified at temperatures
as low as 303 K for Al$MoO3 and Al$CuO thermites. Typical
experimental data are illustrated in Fig. 30 [153,154]. For both
materials, the heat release is well quantified and a strong function
of temperature. As expected, the heat release decreases in time,
presumably because of the growing thickness of the interfacial
product layer between aluminum and oxidizer. Reaction rate for
Al∙MoO3 decreases more rapidly at higher temperatures and at
extended reaction times. This effect is most likely due to the
structural changes leading to a greater diffusion resistance of a
thicker, densified product layer. Such processes are ignored in
further discussion because they are most likely irrelevant for
analysis of ignition, when heating occurs rapidly and the growth of
the product layer thickness is very limited.

As with the DSC experiments shown in Fig. 29, and discussed
above, a clear discrepancy between the observed reaction rates and
predictions using a model relying on thermally activated diffusion
was observed [154], even when the thickness of the initial oxide
layer was assumed to be as small as 0.3 nm. The main issue was that
the diffusion model failed to reproduce the shapes of the measured
heat release curves for either constant heating rate or constant
temperature experiments.

To reproduce experimental data, an additional reaction step
preceding the stepwise growth of aluminum oxide layer was
required. Because the interface between aluminum and oxidizer in
materials prepared by ARM was expected to be very thin, a model
based on the Cabrera-Mott (CM) formalism [155] was considered.
As initially introduced, the CM model describes the growth of an
oxide layer on a pristine metal surface exposed to a gaseous
oxidizer. The mass transport of metal ions to the oxide-gas interface
is accelerated by an electric field, referred to as Mott potential,
produced across the growing oxide layer. The electric field is caused
by charge separation between the diffusing ionic species, primarily
oxygen ions. The effect of the electric field diminishes rapidly as the
thickness of the oxide layer increases, and for aluminum it disap-
pears when the oxide grows beyond 1e2 nm. Although the
mechanism of the generation of the Mott potential across an

10-2

/

g
W

,

e
s
a
e
e
R

l

t

a
e
H

f

o
e
a
R

t

403K

423K

Al.MoO3

Al.CuO

10-3

10-4

383K

363K

343K

323K

303K

373 K

323K

104

105
Time,s

104

303K

105

Fig. 30. Isothermal reaction rates in nanocomposite thermites prepared by ARM measured at low temperatures. Data for Al$MoO3 are from Ref. [153] and data for Al$CuO are from
Ref. [154].




E.L. Dreizin, M. Schoenitz / Progress in Energy and Combustion Science 50 (2015) 81e105

101

interface produced between two solid reactants remains subject of
active research [156], CM model was applied to such an interface
earlier [157]. Following that work, and modifying the CM equations
for an interface produced around a spherical oxide inclusion in
a metal matrix [158], the CM model was applied to describe an
early reaction in nanocomposite thermites produced by ARM
[144,145,147,153,154]. Effectively, the CM reaction describes growth
of the Al2O3 film thickness h, as:

(cid:4)

1⁄4 k0 exp

(cid:5)

(cid:2)E1
RT

dh
dt

(cid:4)

E2
kBT

exp

(cid:5)

f ðhÞ
h

(9)

where T, is temperature, k0 and E1 represent the Arrhenius pre-
exponent and activation energy, respectively, R is the universal gas
constant, kB is the Boltzmann constant, f(h) is a geometric term
describing the interface shape and thickness, and the parameter E2
represents the effect of the Mott potential on the rate of mass
transfer. For a planar interface, f(h) 1⁄4 1 and for a spherical oxide
layer growing around an oxidizer inclusion in a metal matrix, f(h) is
the ratio of the radii of the Al2O3 shell and the oxidizer core. An
additional assumption of the starting thickness, h0, of Al2O3 layer is
required to apply the model. Because the initial interface between
aluminum and oxidizer may not necessarily be a stoichiometric
Al2O3 film, this starting thickness is not likely to represent its actual
thickness. Instead, it is an effective thickness of a precursor phase,
which transforms into Al2O3 during the reaction. Detailed analyses
of TA measurements focusing on the low-temperature reactions
identified the CM model parameters, which are shown in Table 6
and describe such reactions for both Al$CuO [144,145,147] and
Al$MoO3 [153] nanocomposite thermites. Term E2, the contribution
of the Mott potential, is treated as a linear function of temperature
following Ref. [144]. The effect of temperature on the Mott potential
was discussed in more detail elsewhere, see for example Ref. [159].
The model using parameters from Table 6 describe adequately
such low-temperature heat release measurements as illustrated in
Fig. 29 (see Ref. [147] for corresponding calculations) and 30 (see
Ref. [153]). A broad range of heating rates, including very low rates
(0.0083e0.0033 K/min [153]) was covered experimentally and
interpreted theoretically. In addition, measurements with powders
prepared using different milling conditions were also well
described [147]. Combining CM model with the multi-step mech-
anism describing polymorphic phase changes and growth of
different Al2O3 polymorphs enables one to quantitatively repro-
duce TA measurements for the ARM-prepared powders for a broad
range of temperatures [145].

in two experimental configurations.

The model describing reactions in ARM-prepared materials was
combined with the heat transfer analysis to analyze ignition of such
materials
Ignition was
considered for individual composite particles passing through a
CO2 laser beam and for a powder coated on an electrically heated
filament [145]. In the laser ignition experiments, the minimum
power of the CO2 laser was identified, for which ignition of Al$CuO
composite particles was observed. In the model, the laser heating
was described as well as heat losses from a particle to the room
temperature air. Heat release was calculated taking into account the

Table 6
Values of kinetic constants for the CM model describing reactions
in nanocomposite thermites prepared by ARM.

Model parameter

Al$CuO [145,147]

Al$MoO3 [153]

h0, nm
k0, nm/s
E1, J/mol
E2, 10

(cid:2)22 J$nm

(cid:2)3

0.39
2.1 (cid:3) 10
44,000
(cid:2)1502 þ 5.52T

(cid:2)5

0.08
3.0 (cid:3) 10
28,000
(cid:2)88 þ 0.33T

multi-step reaction model,
including CM reaction followed by
phase changes and diffusion limited growth of different alumina
polymorphs. A comparison of the experimental optical emission
traces and calculated temperature histories for a composite particle
crossing the laser beam is shown in Fig. 31 [145]. In calculations, the
particle is assumed to move at a constant speed crossing the laser
beam. This speed is obtained from experimental data. In the
calculated plot, time zero corresponds to the instant the particle
enters the laser beam. In experimental plot, the time axis is shifted
arbitrarily to provide the best comparison with calculations,
whereas the time scale is the same in both cases. In experiments,
the minimum laser power at which ignition occurred was 5.3 W. In
calculations, a rapid temperature jump was predicted at this power,
as shown in Fig. 31. A more detailed analysis shows that the tem-
perature jump is due to the combined effect of CM reaction and
diffusion-limited growth of the amorphous alumina. The timing of
the predicted particle heating is compared well with the experi-
mental particle emission trace. The temperature jump was not
predicted for laser powers lower than 4.3 W, which was considered
to be an acceptable match with experimental data. Thus, the model
developed based on TA measurements was well capable of pre-
dicting ignition in the ARM-prepared materials.

However, the same reaction model could not predict substantial
heating for powder placed on an electrically heated filament. The
calculations suggested that the thermal contact between the fila-
ment and the powder was so strong that any heat released by the
exothermic reaction would be readily absorbed by the filament. The
powder temperature would never increase substantially above the
filament temperature. A very weak temperature spike was pre-
dicted at the temperature at which ignition was readily detected
experimentally [145]. To reconcile the model predictions with the
experimental data, an additional process needs to be accounted for.
The thermal decomposition of metal oxide (e.g., CuO, MoO3, or
others) is observed to occur and produce gas phase oxygen [127].
The gas release was quantified at high heating rates, typical for
ignition [148]. The thermal contact between the powder particles
and the filament is disrupted when oxygen is released by the
decomposing oxide. Qualitatively, it is expected that as a result of
such disrupted thermal contact, the exothermic reactions predicted
to occur lead to substantial self-heating of the composite particles
and to their ignition, as observed in experiments.

In TA experiments, this process would not be observable.
Heating rates there are designed to keep the sample and heating
element close to thermal equilibrium; temperature runaway is not

i

n
o
s
s
m
E

i

.
u
.
a
,
y
t
i
s
n
e
t
n
I

2000

1500

1000

500

K

,
e
r
u
t
a
r
e
p
m
e
T

Experiment:
Laser power 5.3 W

Calculations:
Laser power

4.3 W
5.3 W

0.0

0.2

0.6
0.4
Time, ms

0.8

1.0

Fig. 31. An experimental optical emission trace and calculated temperature traces for a
3.7 mm diameter nano-composite Al$CuO particle crossing a CO2 laser beam.




102

E.L. Dreizin, M. Schoenitz / Progress in Energy and Combustion Science 50 (2015) 81e105

desired. In addition, the gas release to the atmosphere would be so
slow as to be undetectable.

Finally, it is interesting to comment that in the heated filament
experiments, the ignition of the ARM-prepared thermites occurs at
temperatures that are very close to the ignition temperatures for
the nano-thermites prepared using blends of nano-sized aluminum
powders [140]. Although natural oxide exists on surface of indi-
vidual aluminum nanoparticles, it was suggested above that a new
heterogeneous reaction surface may be produced in such materials
as a result of reactive sintering. If new reaction interface is formed,
where natural alumina does not separate aluminum from the
oxidizer, the Cabrera-Mott model introduced above may offer an
adequate approach for describing reactions leading to ignition. For
a quantitative model, the reactive interface area would need to be
specified, which would likely depend strongly on surface interac-
tion between molten aluminum with different metal oxides used as
oxidizers.

5. Common caveats of interpreting TA measurements

The most common cause for misinterpretation of TA measure-
ments involving highly exothermic processes, such as oxidation of
aluminum, is associated with effective loss of temperature control
of the heated sample. As result of an exothermic reaction, a part of
or the entire sample often self-heats above the set temperature. In
the TG trace, this often is reflected by an apparently very rapid
weigh increase, occurring at nearly constant temperature [160]. If
this happens, the reaction rate cannot be assigned to a known
temperature, and kinetic information cannot be derived from the
measurement. Further, reaction products can be formed due to
several simultaneous reactions occurring in parts of the sample
heated to different temperatures. The latter scenario explains why
mixed oxides were detected in TG products in Ref. [14]. In summary,
it is important to avoid situations, causing loss of temperature
control in TA measurements. Common practical solutions involve
using smaller sample mass, lower heating rates, diluting the sample
with an inert material, or using sample pans with a greater thermal
conductivity.

Another common problem associated with a large sample mass
may be encountered when a reactive gas environment is used, and
the surface of the entire sample is not equally accessible to the
surrounding gas. This problem is more difficult to detect; the most
direct practical approach may be to repeat the same measurement
with a different sample mass. Reaction kinetics should be inde-
pendent of the sample mass when the experiment is designed
properly.

Often samples partially reacted and recovered from interrupted
TA experiments are examined to elucidate the reaction mecha-
nisms. It should be taken into account that the samples continue
reacting and changing during cooling, and thus never represent the
actual state of the reaction at elevated temperatures. In addition,
samples can be altered by handling as was clearly shown in
Ref. [52]. Similarly, sample handling must have caused formation of
broken oxide shells in Ref. [32], while the authors offered a
different explanation involving poorly quantified internal stresses
in the particles.

Finally, many TA experiments with reactive materials are
focused on establishing and characterizing reactions leading to
ignition. Identifying such reactions among all exothermic processes
observed in TA measurements is important. For aluminum, such
reactions were shown to be occurring at rather low temperatures in
the TA experiments;
furthermore, these were not the most
exothermic reactions observed. Reactions releasing most heat in
the TA experiments often shift to much higher temperatures at
higher heating rates, making them irrelevant for ignition. For

example, it appears that focus on such high temperature reactions
was made in Ref. [34]. Thus, kinetic analysis of the TA data should
always be performed and results compared to those observed in or
anticipated for the ignition experiments. Such comparisons are
helpful in identifying which reactions or reaction steps are most
relevant in describing ignition, typically occurring at much higher
heating rates than TA measurements.

6. Conclusions

Rapid development of thermo-analytical instruments made TA
measurements common in studies of ignition of reactive and en-
ergetic materials. In particular, such measurements were exten-
sively used to describe reactions leading to ignition in diverse
aluminum-based reactive materials. For all such materials, TA
measurements identified multiple exothermic reactions, many of
which occur at temperatures below the aluminum melting point.
Controlled temperatures and heating rates enabled researchers to
identify specific reaction steps; furthermore, kinetic parameters for
many observed exothermic processes were quantified. The multi-
step reaction models developed based on TA measurements may be
useful in describing reactions leading to ignition for some, but not
all aluminum-based reactive materials.

For pure aluminum reacting in oxygen, a detailed multistep
reaction model appears to be adequate for describing ignition
occurring at much higher heating rates. An analogous detailed
model has not yet been developed for aluminum reacting in CO2,
H2O, or gas mixtures. An approach involving an “effective oxidizer
concentration” is shown to be inadequate for such modeling
because of changes in the structure and respective diffusivity of the
oxide film growing in different oxidizing media. TA measurements
can also be used to establish the location of the reactive interface
for aluminum reacting in different gaseous oxidizers when the data
are interpreted taking into account size distributions in poly-
disperse powders. Current results identify key differences in the
reaction mechanisms in different oxidizers, including location of
the reaction interface for dry and humid environments, in partic-
ular. Accounting for such differences and using detailed TA mea-
surements is expected to lead to practically useful ignition models
for pure aluminum.

Exothermic reactions in Al-based intermetallics were consid-
ered using the most widely studied NieAl system as an example.
Multiple reactions were reported to occur in NieAl materials pre-
pared using different methods and initiated using different heating
rates. Most interestingly, recent measurements employing nano-
calorimeters enabling heating rates in the range of 104 K/s
confirmed the reaction sequence observed in much slower, tradi-
tional TA experiments. At the same time, formation of intermediate
phases could not be distinguished in in-situ x-ray measurements in
experiments with samples heated at 106 K/s.

Reactions in aluminum-based thermites are the most complex
of all considered here. Such reactions involve decomposition of
oxidizers into new phases and release of intermediate gas species.
At high heating rates, reactive sintering of the finely mixed particles
can occur, changing dramatically the interface area and thus
affecting the reaction rate in a way that cannot be characterized by
slow TA measurements. In some of the prepared nano-thermites,
initial interface layer between metal and oxidizer is poorly char-
acterized, yet, properties of this interfacial layer are critical for
understanding the ensuing redox reaction. Simultaneous decom-
position of the oxidizer is also difficult to characterize using TA
measurements. This process, depending on the equivalent reducing
environment, to which the oxidizer is exposed, occurs simulta-
neously with the highly exothermic redox reaction. It may be
significantly affected by the heating rate, causing different reaction

E.L. Dreizin, M. Schoenitz / Progress in Energy and Combustion Science 50 (2015) 81e105

103

mechanisms to become important at different sample initiation
conditions. In particular, oxidizer decomposition and release of
gaseous products may disrupt the structure of the reactive material,
and thus substantially affect heat transfer governing ignition pro-
cesses. These effects limit substantially applicability of kinetic
models obtained from TA measurements for description of ther-
mite ignition.

Despite the limitations noted above, the TA measurements are
seen as extremely valuable in identifying reactions that may play a
role in ignition processes. Considering results discussed for all three
types of reactive materials addressed here, it is suggested that
ignition cannot directly be observed in a well-designed thermal
