Repository: Sithcighce/IgnisBenchmark

# 第八次尝试：DeepSeek官方API倒序处理（中间批次，部分成功）

**生成时间**: 2025-10-15 11:55  
**供应商**: DeepSeek官方API（关键突破！）  
**模型**: `deepseek-chat`  
**处理方式**: 倒序（reverse）  
**核心问题**: **中文prompt的局限** ⚠️  
**完成度**: 189/247 (76.5%)

---

## 📊 批次信息

- **数据**: `question_reverse/` (247文件夹, 189有题, **76.5%**)
- **语言**: 中文prompt + 中文答案
- **特点**: 倒序处理（从最后一篇论文开始）
- **创新**: 智能重试机制

**关键突破**: 完成率从07的11-18% → **76.5%**（提升4-7倍）

---

## 🎯 核心改进与问题

### **✓ 突破：切换到DeepSeek官方API**

从07的失败中学到的最重要教训：

```
07批次: SiliconFlow API → 11-18%完成率
08批次: DeepSeek官方API → 76.5%完成率

提升效果: 5-7倍！
```

**官方API的优势**:
- ✅ 无中转层，延迟低
- ✅ 稳定性高，错误率低  
- ✅ 支持20并发无压力
- ✅ 响应速度快

File: 历史尝试归档/08_批量详细题目_中间批次/data/question_reverse/Recovery-of-chemicals-and-energy-through-thermo-_2025_Progress-in-Energy-and/Recovery-of-chemicals-and-energy-through-thermo-_2025_Progress-in-Energy-and.txt (part 2 of 8)
(continued )
No.
Detailed descriptions and applications of eight representative polymers.

Description

Application

Ref.

[80]

[80]

Rigid containers, jars,
layers for dry food, etc.

Mass of long side
chains is equivalent to
2 wt% of total weight
of PE
Bottles and films
(wrapping, plastic
bags, etc.)

[80]

It can reduce film
thickness owing to the
greater mechanical
strength over LDPE
Plastic bags, sheets,
plastic wrap, stretch
wrap, covers, etc.

[81,82]

Housewares, toys,
cars, plastic pallets,
sportswear, lab
equipment, and
medical equipment,
etc.

No.

Polymer
name

1

HDPE

2

LDPE

3

LLDPE

4

PP

A non-polar polymer
synthesized under poly-
addition of ethylene
The linear carbon chain
structure of HDPE can be
closely packed
Highly dense
arrangements of HDPE
chains provide high
crystallinity, tensile
strength, and thermal
resistance
A non-polar polymer
synthesized under poly-
addition of ethylene and
alpha-olefins (butene,
hexene, octene, etc.)
Presence of alpha-olefins
provides long side chains
on the PE backbone,
creating a space (free
volume)
Very flexible and tough
with lower values in
density, crystallinity, and
tensile strength
compared to HDPE
A non-polar polymer
synthesized under poly-
addition of ethylene and
alpha-olefins
Use of a specific
coordination catalyst
(Ziegler-Natta catalyst)
consistently tailors
carbon length of side
chains connected to the
PE backbones.
Greater crystallinity and
tensile strength while
maintaining the
flexibility and toughness
compared to LDPE
A non-polar polymer
synthesized under poly-
addition of propylene
It has different molecular
structures depending on
its tacticity (isotactic PP,
syndiotactic PP, and
atactic PP)
Isotactic PP has a high
degree of crystallinity;
syndiotactic PP is slightly
less crystalline; atactic
PP is amorphous
Use of Ziegler-Natta
catalyst contributes to a
uniform structure by
locating the methyl
group in one side
(isotactic PP) leading to
the dense arrangement of
PP chains
Presence of methyl
groups enables tight
packing between PP
backbones and absorbing
impact energy by an
external force
It has high crystallinity
with good resistance to

Table 3 (continued )

No.

Polymer
name

5

Rigid
PVC

6

Flexible
PVC

7

PET

8

PS

7

Description

Application

Ref.

heat, solvent, and
mechanical impact
A polar polymer
synthesized under
polyaddition of vinyl
chloride monomer
It contains 40–60 wt% of
chlorine in the PVC
chain; chlorine
scavenges free radicals
by blocking the diffusion
flame
High chlorine
electronegativity enables
strong interactions
between PVC chains
Pure PVC is rigid with
high impact strength
Flexible PVC is
manufactured by
localizing plasticizers
between PVC chains
Chlorine in PVC can
interact with polar
additives, creating a
space (free volume)
between the PVC chains
Flexible PVC has a
rubber-like elasticity and
high tensile strength
PET is typically
synthesized from two
different routes:
terephthalic acid (TPA)
and dimethyl
terephthalate (DMT)
methods
It can be made under
polycondensation of TPA
and ethylene glycol (EG)
(1–3 M ratio of TPA to
EG)
Synthesis of PET via
polycondensation of
DMT and EG is more
favored (1–2.3 M ratio of
DMT to EG)
Ester groups (-COO-
bond) in PET offer a
polar feature,
contributing to strong
intermolecular reactions
(such as hydrogen
bonding) between the
PET chains
The presence of a
benzene ring in PET
provides a transparent,
tough, and crystalline
structure
A non-polar polymer
synthesized under sty-
rene polyaddition
It has different molecular
structures depending on
its tacticity (isotactic PS,
syndiotactic PS, and
atactic PS)
Atactic PS (with a
random arrangement of
phenyl groups) is
commonly used for
general purpose PS
owing to its various
applications

[83]

Approximately 50 wt
% of PVC is used for
rigid plumbing pipes
Plumbing pipes,
window profiles,
fitting, roof tiles,
fences, and various
rigid automotive
parts, etc.

[83]

Approximately 10–70
wt% of flexible PVC
consists of plasticizers
Industrial hoses,
electrical cable covers,
film, synthetic
leathers, etc.

[84,85]

Bottles, electrical and
electronic
instruments,
automobile products,
housewares, lighting
products, power tools,
material handling
equipment, sporting
goods, etc.

[86–88]

Disposable packaging
and cups, eyeglass
frames, etc.
Approximately 5–10
wt% of blowing agents
can be trapped in PS
chains
Packaging materials,
containers, insulation
boards in buildings,
etc.

(continued on next page)

T. Lee et al.

Table 3 (continued )

No.

Polymer
name

Description

Application

Ref.

Presence of the phenyl
group in PS enables tight
packing between PS
chains, increasing degree
of crystallinity and
strength
It has high rigidity/
stiffness and dimensional
stability; nevertheless,
PS is brittle and less
ductile
Structural formation of
PS can be modified into
closed-cell foam called
‘Styrofoam’
Expanded polystyrene
(EPS) is manufactured by
trapping blowing agents
(pentane, air, CO2, etc.)
in the molecular
structure of PS; the
agents significantly
retard thermal
conductivity
EPS is rigid and tough,
with low density thermal
conductivity

This intricate interplay between acid sites and transition metals allows
for the fine-tuning of catalytic processes, enabling greater control over
the production of specific monomers in plastic manufacturing.

3.2. Polymerization to produce plastics

The polymerization of a monomer is a crucial step in plastic pro-
duction [75,76]. The physico-chemical properties of the polymer can be
highly sensitive to the type of monomer used since a polymer is
composed of specific repeating units (monomers) [77]. The molecular
structure and polarity of a monomer play a significant role in creating
variations in the physico-chemical properties of the resulting polymer
[78,79]. An overview for the physico-chemical properties of eight
representative polymers is summarized in Table 2. Table 3 offers a
detailed description of the structural formation, functionality, and ap-
plications associated with each polymer for a more comprehensive un-
derstanding. Similar characteristics for other polymers, comprising 12
synthetic polymers and 4 biopolymers, are summarized in Tables S2 and
S3. This information is valuable to elucidate the diverse characteristics
and applications of different polymers, contributing to the broader
knowledge of plastic materials in various industries.

Polymers are categorized into two groups: non-polar and polar
polymers. Non-polar polymer is comprised of the hydrocarbon backbone
without the presence of a polar functional linkage [89]. The character-
istics of non-polar polymers are primarily governed by the distance
between the polymeric chains [90]. The intermolecular forces (such as
van der Waals forces) are weakened when the polymer chains are loosely
arranged [91] which influences the physico-chemical properties [92].
Representative examples of non-polar polymers include PE, PP, and PS
[80]. PE is composed of a repeating structure of ethylene monomers
[93], and is further classified into HDPE, LDPE, and linear low-density
polyethylene (LLDPE) [80]. The properties of these polymers can be
modified by adjusting the carbon length of the side chains connected to
the PE polymeric backbone [80]. HDPE is characterized by a linear
structure without side chains that exhibits closely located chains leading
to a dense arrangement that imparts crystallinity, tensile strength, and
thermal resistance [94,95]. In contrast, LDPE and LLDPE have lower
thermo-chemical stability and greater flexibility compared to HDPE [94,

8

Progress in Energy and Combustion Science 108 (2025) 101219

96]. These features are attributed to deliberately broadening the dis-
tance between the PE chains, resulting in a less densely packed structure
[97].

PP is composed of repeating propylene monomers [98]. The inclu-
sion of a methyl linkage in PP introduces a specific spatial arrangement
between the polymeric chains [99]. The physico-chemical properties of
PP are influenced by the orientation (tacticity) of the methyl linkage
connected to the hydrocarbon chain [98]. Arrangement of the methyl
linkage in PP on one side facilitates the PP chains to be tightly packed,
resulting in high crystallinity and excellent resistance to heat, solvents,
and mechanical stress [77,82,100]. Similarly, PS is made up of repeating
styrene monomers [101]. The arrangement of a phenyl linkage in PS
determines its tacticity [101]. The aromatic structure of PS imparts high
rigidity, stiffness, and dimensional stability [102,103]. However, the
commercial applications of PS are likely restricted because it is brittle
and less ductile [104]. Despite its limitations, PS remains valuable in
specific applications where its unique combination of properties is
advantageous.

Certain polymers, such as PVC, PET, polyamide (PA), and others
incorporate functional linkages containing heteroatoms like oxygen,
nitrogen, chlorine, and so on. The strong electronegativity of these
heteroatoms imparts specific polarity to these polymers [75,77]. The
polar interactions between the polymer chains are particularly sensitive
to the type of functional linkages, influencing their structural arrange-
ments [79,90]. The robust intermolecular strength resulting from the
polar interactions among polymer molecules contributes to enhanced
mechanical and thermal stability compared to non-polar polymers [77].
A wide variety of plastics has been produced and utilized across
consumer and industrial sectors (Tables 2 and 3). However, over 70 wt%
of global plastic production comprises of five polymers: PE, PP, PVC,
PET, and PS [105]. The massive consumption of these polymers can be
attributed to their cost-effective production within the well-established
manufacturing infrastructure [106]. Additionally, their excellent pro-
cessability facilitates easy modification of shapes and physico-chemical
properties, allowing for versatile applications with general purposes
[90]. Despite the versatility of these polymers, their practical use in the
industrial and engineering sectors has certain limitations [107]. Specific
functional linkages (such as amide, carbonate, and so on) have been
incorporated to produce engineering polymers like PA, polycarbonate
(PC), and so on to address the requirements for applications in these
sectors (Tables S2 and S3). These engineering polymers exhibit superior
physico-chemical properties compared to the representative ones [108].
This strategic use of functional linkages enhances the performance and
applicability of plastics in demanding industrial and engineering
applications.

In contrast to synthetic polymers, the production of biopolymers
involves the use of raw materials derived from renewable resources,
specifically biomass (Tables S2 and S3). Biopolymers are defined as bio-
derived or biodegradable polymers [109]. Bio-based polymers either
entirely or partially replace fossil resources with biomass in the pro-
duction of synthetic polymers [110,111]. This alternative use of biomass
provides a promising opportunity to reduce the excessive dependence on
fossil resources [112,113]. Biodegradable polymers are manufactured
using raw materials derived from biomass and these polymers can be
degraded by microorganisms under natural environmental conditions
[114]. Despite the significant advantages of biopolymers, their com-
mercial applications are relatively uncommon owing to challenges in
meeting physico-chemical properties comparable to synthetic polymers
[115]. The consumption of biopolymers currently represents less than 1
wt% of global plastic production [89,116].

Most polymers possess intrinsic characteristics imparted by a single
monomer known as homopolymers [90]. However, their commercial
use may be limited under certain conditions. For instance, the styrene
monomer in PS provides it with rigidity, stiffness, and dimensional
stability [117]. Nevertheless, the brittleness of PS (particularly in terms
of low impact strength) hinders its practical applications [118]. Two or

T. Lee et al.

Progress in Energy and Combustion Science 108 (2025) 101219

Fig. 4. Compositional heterogeneities of finished plastic products: (a) computer monitor. Reprinted from Ref. [122] with permission of American Chemical Society.
(b) face mask. Reprinted from Ref. [25] with permission of Elsevier. (c) disposable diaper. Reprinted from Ref. [123] with permission of Elsevier.

more monomers are sequentially arranged to form a single polymer
chain resulting in a copolymer to address the deficient properties of
polymers [119]. Copolymers are designed to combine different me-
chanical and chemical properties [120]. Well-known examples of co-
polymers include acrylonitrile butadiene styrene (ABS), high impact
polystyrene (HIPS), and styrene-butadiene rubber (SBR) [77]. Styrene
monomer is commonly copolymerized with rubbery components such as
butadiene to counter the brittleness of PS. This strategic blending of
monomers enhances the overall properties of the polymer, making it
more suitable for a broader range of applications.

3.3. Compounding and processing to produce finished plastics

3.3.1. Polymer blends and additives

In addition to copolymerization, blending more than two polymers
presents an effective approach to improve the deficient properties of a

single monomer (Table S4). Polymer blends compensate for specific
characteristics of one polymer (acting as a matrix) by leveraging the
advantages of another polymer (serving as a modifier). This blending
strategy in the manufacture of polymeric materials has garnered
considerable attention owing to its low operational cost. Furthermore,
polymers can be blended without the need for chemical bonding. These
technical advantages have resulted in over 30 wt% of the total polymer
production prepared by polymer blends [77,79,90,106]. Consequently,
the characteristics of polymer blends can be manipulated by controlling
the types of component polymers and their composition [77].

The physico-chemical characteristics of polymers can be precisely
adjusted through the incorporation of specific additive chemicals, such
as plasticizers, flame retardants, heat stabilizers, colorants, and others
(Table S5). The compounding process further endows the polymers with
targeted or specific features without necessitating any alteration to the
matrix polymer. These additive chemicals find their placement and

9

T. Lee et al.

Progress in Energy and Combustion Science 108 (2025) 101219

interaction between the polymer chains. Typically, each additive
chemical establishes physical bonds with the polymer chains. The spe-
cific functions and detailed information pertaining to various polymer
blends and additive chemicals are provided in Tables S4 and S5,
respectively.

3.3.2. Molding/shaping and assembly

Compounded materials are typically molded to conform to the spe-
cific shape of each component plastic in the production of finalized
plastics. Each component plastic serves a distinct function that aligns
with the requirements of the end product. Following the molding pro-
cess, the shaped component plastics are assembled to create the finished
products. Consequently, the assembled and finalized plastic products
encompass a diverse array of polymers and additive chemicals [121].
These facts underscore the intricate compositional matrix inherent in
finished plastics. A visual representation detailing the type and mass of
each component polymer present in the finished products is shown to
facilitate a clearer understanding of this heterogeneous nature (Fig. 4).
The computer monitor serves as a representative example of elec-
tronic waste (Fig. 4 (a)). The monitor is divided into five distinct sec-
tions, including frame parts, metals, printed circuit boards, display
panels, and others. The components are constructed using seven
different polymers not including the metal parts. For instance, HIPS is
chosen for the monitor’s frame owing to its exceptional impact strength,
constituting the largest proportion (18.34 wt%) of the total mass. Pol-
ymethyl methacrylate (PMMA) is employed to provide transparency to
the display panel and significantly contributes (11.35 wt%) to the
overall mass of the monitor. Other polymers such as ABS, PC, PET,
epoxy, and so on are utilized to impart specific functionalities to the
monitor. This scenario is not unique to computer monitors; other com-
mercial products like face masks, disposable diapers, and others also
consist of various component plastics [90]. Furthermore, the inclusion
of additive chemicals enhances the heterogeneity of the finished prod-
ucts [124]. As discussed in Section 3, the physico-chemical properties of
plastics are systematically acquired through a series of manufacturing
processes.
com-
pounding/processing play a crucial role in shaping the inherent het-
erogeneous nature of the final plastic products.

polymerization

subsequent

Notably,

and

4. Environmental impacts from inappropriate disposal process
of plastic waste

The issue of plastic waste is characterized by its intricate and diverse
composition, further compounded by the contamination that occurs
during the use of plastics. This complexity poses a hazard risk since
plastic waste has the potential to release harmful substances into the
environment. Consequently, there is a pressing need to identify envi-
ronmentally friendly disposal methods for plastic waste. Despite this
urgency, ~22 wt%, of plastic waste is discharged into the ecosystem
without undergoing proper treatment [4]. This mismanaged disposal of
plastic waste takes various forms, including uncontrolled dumpsites,

open-pit burning, and leakage into terrestrial and aquatic environments.
Specifically, developing countries face intensified challenges in man-
aging plastic waste owing to inadequate infrastructure for waste
collection and treatment facilities [125,126]. Consequently, inappro-
priate disposal practices have led to the widespread distribution of
plastic waste in the environment, exacerbating environmental pollution
and health risks. Efforts to address these challenges include the devel-
opment of effective waste management systems, increased awareness of
responsible disposal practices, and the promotion of recycling and
environmentally friendly alternatives to plastic use.

A significant proportion of plastic waste (~50 wt%) is treated
through landfilling, while 19 wt% undergoes incineration [127].
Simultaneously, recycling of plastic waste only accounted for ~9 wt%.
The dominance of the conventional methods provides a relatively
straightforward and cost-effective means to prevent the release of
plastics into the ecosystem to some extent [128,129]. However, it is
crucial to exercise caution in the management of landfilling and incin-
eration processes since uncontrolled discharges of pollutants can readily
occur. This section aims to shed light on the pathways through which
pollutants are generated from the inappropriate disposal of plastic waste
and their subsequent fates.

4.1. Fates of pollutants stemming from plastic waste

Plastic waste mismanagement is a significant contributor to their
inevitable release into the ecosystem, and the transportation of these
wastes is strongly influenced by their size and physico-chemical prop-
erties [130,131]. Low density plastics are particularly susceptible to
transport through weathering processes such as wind, runoff, and waves
[132,133]. Consequently, these plastics are frequently found in various
aquatic environments, including shorelines, open oceans, and deep-sea
areas. Their distributions in nature pose critical environmental threats
on all living creatures. Animals face severe consequences from plastic
waste. They can become entangled in plastic debris or mistakenly ingest
it, leading to choking, digestive system impairment, internal damage
(bleeding, abrasion, ulceration, etc.), and ultimately death [134–138].
The occurrence of MPs is considered an emerging environmental
concern owing to their unprecedented environmental fates [139].
Despite the recalcitrant nature of plastics, weathering processes such as
photolysis and hydrolysis degrade them into micro-sized particles (≤5
mm). The reduction in particle size leading to the formation of MPs
increases the likelihood of natural degradation [140–143]. This reduc-
tion in particle size also results in an increase in specific surface area,
influencing the interactions of MPs with the environment [144].

Plastic photodegradation promotes their fragmentation through
exposure to sunlight. Polymeric chains can undergo dissociation when
plastics are irradiated by sunlight. Additive chemicals in plastics are
released during photodegradation because they are weakly bound to the
polymer matrix [145]. Furthermore, processing aids (such as catalysts
and solvents) and other impurities (residual monomers and contami-
nants) are liberated in plastics [146,147]. The photolysis of plastics can

Fig. 5. A trend of an environmental plastic toxicity debt. Reprinted from Ref. [145].

10

T. Lee et al.

Progress in Energy and Combustion Science 108 (2025) 101219

serve as a potential source of MPs and toxic chemicals [148]. However,
plastic photodegradation is contingent on their locations. MPs (partic-
ularly those with low density and high buoyancy) are favorably
degraded when they float on the water [149]. The hydrolysis of MPs is
less restricted by their location compared to photolysis [150]. The hy-
drolysis process is sensitive to the functional groups present in the MPs,
such as ester, ether, anhydride, amide, urea, urethane, and so on [151].
The dissociation of these functional groups in MPs is closely related to
the monomers. Notably, these degradation pathways contribute to
decreasing the average mass of MPs [152], increasing the likelihood of
their uptake by microorganisms [153]. However, the low biodegrad-
ability of MPs makes their complete removal challenging [138].
Consequently, plastics are a significant source of pollution, accelerating
the release of MPs and other pollutants into the environment [154]. The
intricate processes involving plastic photodegradation underscore the
importance of comprehensively addressing plastic waste management to
minimize its environmental impact.

The hydrophobic nature of MPs is considered a vector for the
transport of (in)organic pollutants. The hydrophobicity of MPs is
contingent on the type of plastic. Plastics such as PE, PP, and PS exhibit
strong hydrophobicity owing to their non-polar characteristics. Plastics
with polar natures such as PVC, PET, PA, and others, can display hy-
drophobicity due to strong intermolecular forces. Various organic pol-
lutants, including PAHs, polychlorinated biphenyls (PCBs), pesticides,
and so on are commonly found in all environmental media. These
organic pollutants typically possess high aromaticity, characterized by a
high ratio of carbon to hydrogen [155]. In aquatic environments, these
organic pollutants interact with other hydrophobic media, such as MPs.
Consequently, organic pollutants adsorbed onto the surface of MPs can
migrate [156]. Simultaneously, heavy metals and metalloids are
immobilized on the surface of MPs through complexation processes
[157]. These convoluted interactions contribute to the recalcitrant na-
ture of MPs contaminated with pollutants. MPs carrying (in)organic
pollutants are toxic to various living organisms [158]. The bio-
accumulation of MPs associated with pollutants presents a potentially
lethal and hazardous risk to human beings [159]. The degradation rate
of MPs is slow in natural environments [152]. This slow degradation
raises concerns about the full extent of the damaging implications posed
by MPs. This phenomenon is often referred to as a “plastic toxicity debt,”
indicating that the potential risks of MPs chronically persist over time
(Fig. 5). Consequently, it becomes crucial to establish appropriate pro-
tocols for plastic waste disposal.

4.2. Landfilling of plastic waste

Landfilling has been a commonly preferred practice for the disposal
of plastic wastes owing to its simplicity and cost-effectiveness [160]. The
primary objective of landfilling is preventing the discharge of plastic
wastes into the surrounding environment for an extended period. The
incorporation of impermeable liners that can be made of materials like
clay or polymers helps in the sanitary isolation of plastic wastes at
designated landfill sites [161]. This setup aims to block the contami-
nation of nearby soil and groundwater under controlled operational
conditions. Organic components undergo degradation processes in
landfill environments, including hydrolysis, acetogenesis, and meth-
anogenesis, resulting in methane production [162]. While there is a
technical merit in gaining energy resources from this process, the con-
version of plastic wastes into methane is not readily achieved owing to
their non-biodegradable nature [160]. The high molecular weight of
plastics hinders the accessibility of microorganisms to the polymer
to
matrix [163].
biodegradation owing to their strong intermolecular structure compared
to amorphous polymers [164]. Consequently, plastic waste biodegra-
dation is significantly delayed in landfill.

In particular, crystalline polymers are resistant

The slow degradation of plastic wastes in landfills and the natural
creating intermediate

likelihood of

increases

environment

the

Table 4
Technical merits/demerits of
processes.

the primary/secondary/tertiary recycling

Purpose

Merits

Demerits

No.

1

Technical
candidates

Primary
recycling (re-
use)

Plastic
wastes to
plastics

Easily and simply
practiced within the
manufacturing
process
Re-use of plastic
wastes into plastic
material with nearly
identical properties
No modification in
the chemical
structure of polymer
Selective dissolution
of a specific polymer
using organic
solvents
Solubility of
polymers is
contingent on the
interaction between
functional linkages
and solvents
Effective in
separating polar
polymers when
using polar solvents
Conducted under a
series of mechanical
processes (sorting,
cleaning, and
shredding)
Reprocessing of
recovered polymers
includes thermal
molding, re-
extrusion, etc.
Serve as a substitute
for virgin polymers

Depolymerization of
purified polymers
into the
corresponding
monomers using
solvents
Different
depolymerization
pathways under the
different types of
solvents (e.g.,
methanol, water,
EG, amine, ammonia
(NH3), etc.)
High yield of
corresponding
monomers owing to
the selective
cleavages of specific
linkages
Depolymerization of
purified polymers
into the
corresponding
monomers using
enzymes
Operated under
milder operating
conditions over
those for solvolysis

Only suitable for
a clean and
single polymer
(pre-consumer
plastic waste)

Use of a large
amount of
solvents
Need for a
stringent solvent
recovery
Difficulty in
selectively
separating a
specific polymer
Formation of
side products (e.
g., gel)

Difficulty in
predicting the
physico-
chemical proper-
ties of contami-
nated/mixed
plastics
Need to separate
a clean and
single polymer
Deterioration in
the physico-
chemical proper-
ties of recycled
polymers
Typically,
suitable for
specific polymers
with polar
functional
groups
Requires post-
treatments to
remove undesir-
able by-products

Hydrolysable
plastics (e.g.,
PET, PUR, PA)
are effective in
the activation of
enzymes
Inhibited by the
presence of
additives and
impurities in
plastics

(continued on next page)

2

3

4

Secondary
recycling
(dissolution)

Plastic
wastes to
polymers

Secondary
recycling
(reprocessing)

Plastic
wastes to
polymers

Tertiary
recycling
(solvolysis)

Plastic
wastes to
monomers

5

Tertiary
recycling
(enzymolysis)

Plastic
wastes to
monomers

11

T. Lee et al.

Table 4 (continued )

No.

6

Technical
candidates

Tertiary
recycling
(thermo-
chemical
conversion)

Purpose

Merits

Demerits

Energy-intensive
process
Need to narrow
the product
distribution
Need for post-
treatments for
the catalyst
regeneration

Plastic
wastes to
valuable
chemicals/
fuels

Tolerance to the
disposal of
contaminated/
mixed plastics
Conversion of all
components in
plastics into fuels,
monomers, or
intermediates for
chemical synthesis
Thermo-chemical
processes include
pyrolysis,
gasification,
hydrothermal
treatment, and
others

pollutants. Plastic wastes gradually fragment into smaller pieces, such as
MPs to accelerate the subsequent release of monomers and additive
chemicals. These intermediate pollutants can steadily accumulate
within landfill sites [165]. Nevertheless, the unintended leakage of
landfill leachate can only occur if there is an accidental crack in the
impermeable liner [21]. This leachate may contaminate the surrounding
environment with pollutants, including MPs and toxic chemicals. The
situation becomes more complex when plastic wastes are buried
alongside other organic wastes in a single landfill site [166]. The
resulting leachate contains various toxic pollutants, such as PAHs, heavy
metals, bacteria, and so on, originating from the decomposition of
organic wastes [166]. The presence of MPs in the leachate play a sig-
nificant role in the migration of (in)organic contaminants to the
ecosystem [21]. As such, landfilling of plastic wastes could be recog-
nized as a potential contributor to critical environmental problems
[167].

4.3. Incineration of plastic waste

The incineration of plastic waste is considered an alternative to the
landfilling process as a precautionary means to mitigate the hazardous
risks associated with MPs. It presents technical advantages, including
immediate volume reduction of wastes and the recovery of thermal
energy [168]. Specifically, over 90 % of plastic wastes can be reduced in
volume since thermoplastics are volatilized at temperatures equal to or
greater than 500
C [35]. This helps minimize the landfill space needed
for the residual ash. For instance, the presence of non-flammable ther-
mosets and other inorganics (metals/metalloids) can lead to the

◦

Progress in Energy and Combustion Science 108 (2025) 101219

formation of ash [166]. Furthermore, the incineration of plastic wastes
allows for the recovery of a substantial amount of thermal energy since
the oxidation of plastics is an exothermic reaction. The calorific value of
plastics is comparable to that of liquid fuels such as gasoline and diesel
[168]. Therefore, there is an opportunity to reduce heavy reliance on
fossil resources by utilizing the energy content of plastic waste.

The incineration of plastic wastes comes with its own set of chal-
lenges and potential hazardous risks, particularly related to technical
incompleteness in terms of air pollution controls (APCs). Achieving
complete oxidation of plastics is not readily realized owing to technical
challenges in controlling the ER [169]. The combustion process is
significantly influenced by the diffusion of oxidant [170]. The diffusion
flame tends to be delayed owing to the insufficient mixing between
oxidant (air) and fuel (plastic) [171]. The high molecular weight of
plastics contributes to a considerable retardance in flame speed,
providing a favorable environment for the formation of air pollutants
such as CO, UHCs, VOCs, PAHs, and others [172].

The incineration of plastics with high aromaticity, such as PS, PET,
PUR, and others, raises concerns. The thermal stability of aromatic
compounds effectively limits complete oxidation during incineration
[173]. Furthermore, the presence of aromatic compounds serves as a
precursor that can spontaneously recombine, leading to the formation of
PAHs. The formation of benzene and its derivatives is a rate-determining
step for the formation of PAHs. The high hydrophobicity of PAHs means
that they can readily adsorb to organic materials, posing hazardous risks
in terms of their environmental behaviors and fates. Moreover, the
presence of other atomic elements such as nitrogen, sulfur, chlorine, and
others in plastics contributes to the formation of toxic chemicals during
combustion. This includes nitrogen oxides (NOx), sulfur oxides (SOx),
polychlorinated dibenzo-dioxins and furans (PCDDs/Fs), PCBs, and
other harmful substances. The release of these toxic chemicals into the
air during incineration poses environmental and health risks, and their
behavior in the environment must be carefully considered.

5. Technical candidates for recycling plastic waste

The conventional disposal platforms for plastic wastes come with
inherent challenges and risks,
including the unwanted release of
emerging pollutants into the ecosystem. Therefore, the search for and
development of environmentally benign disposal platforms for plastic
wastes are of great importance [174]. In this context, plastic recycling
emerges as a better and more viable approach [78]. Various technical
methods exist for recycling plastic wastes, encompassing primary, sec-
ondary, and tertiary recycling processes. These processes are designed to
obtain raw materials and produce new plastics from recycled plastic
materials. The technical merits and demerits of each recycling strategy
are summarized in Table 4.

Fig. 6. Change in melt flow index (MFI) of various plastics as the number of processing events increases for (a) extrusion and (b) injection. MFI0 and MFIF refer to the
MFI before/after each processing event, respectively. Reprinted from Ref. [179] with permission of Royal Society of Chemistry.

12

T. Lee et al.

Progress in Energy and Combustion Science 108 (2025) 101219

5.1. Primary recycling process: plastic waste-to-plastics

The primary recycling process involves the re-use of plastic wastes to
produce new plastic materials for the same applications [174]. In this
process, recycled plastics exhibit nearly identical physico-chemical
properties compared to the original materials. Plastic wastes are me-
chanically processed through the re-extrusion process, which is effective
when the plastic wastes are not contaminated. Typically, industrial
plastic wastes such as scraps and edges generated from plastic
manufacturing plants serve as the main resource for primary recycling.
Reprocessing these industrial plastic wastes back into the production
cycle allows for recycling within a closed-loop system. The success of
mechanical recycling depends on the purity of the plastic wastes. Un-
contaminated plastic waste is efficiently processed through mechanical
recycling. Industrial plastic wastes that are often generated in controlled
manufacturing environments are well-suited for primary recycling. One
challenge in recycling plastic wastes is the lack of information on the
constituents of the plastics. However, manufacturers can provide in-
formation about the constitutional matrices of plastic wastes, enabling
the proper implementation of mechanical recycling. Detailed informa-
tion regarding the constituents of plastic wastes is crucial to ensure the
quality and performance of the recycled materials in subsequent appli-
cations. Addressing this constraint is essential for the successful and
sustainable practice of primary recycling in closed-loop systems.

5.2. Secondary recycling process: plastic waste-to-polymers

The secondary recycling process is also a mechanical process.
However, this practice involves additional separation/purification pro-
cesses to obtain a specific polymer from plastic wastes [175]. This
process requires a series of pre-treatment steps, including sorting,
cleaning, and shredding. In the sorting step, plastic wastes are separated
based on various criteria, such as manual sorting, density differences,
and/or spectroscopic analysis. Hand sorting may involve visually iden-
tifying and segregating different types of plastics. Density-based sepa-
ration utilizes the differences in the densities of various plastics.
Spectroscopic analysis involves techniques like infrared spectroscopy to
identify and sort plastics based on their chemical composition.
Following plastic sorting, cleaning removes contaminants such as labels,
adhesives, or residues from the plastics. Subsequently, shredding breaks
down the plastics into smaller pieces to facilitate further processing.

Nevertheless, sorting a targeted polymer from plastic wastes is
challenging since these wastes are mostly composite materials consisting
of more than two polymers. The presence of additive chemicals and
other impurities such as residual monomers and contaminants is
considered a major constraint to separate a clean, single polymer.

Dissolution and precipitation offer a strategic approach to recover a
specific polymer. A specific solvent selectively dissolves a polymer,
considering its polar/non-polar interactions [176]. Filtration of the
polymer-dissolved solvent removes impurities and the targeted polymer
can be precipitated. Importantly, dissolution does not cause significant
changes in its chemical structure. Consequently, the recovered polymer
can be utilized to produce plastic materials for the same purpose [177].
Considering the reversible nature of thermoplastics in response to
physical modification, thermal processing techniques such as extrusion
and injection molding emerge as strategic approaches for their repetitive
utilization [24]. Nevertheless, the recurrent exposure to heat and shear
stress results in the degradation of recycled plastics. The melt flow index
(MFI) of plastics undergoes changes with an increasing number of
reprocessing events via extrusion/injection molding (Fig. 6) [178]. A
decrease in molecular weight is observed in most recycled polymers,
leading to an augmented MFI. This is attributed to random and uncon-
trollable bond scissions in the polymeric backbones. Conversely, the
molecular weight of select polymers experiences a marginal increase
owing to the recombination of intermediate products. These findings
indicate that repetitive thermal reprocessing induces alterations in the
physico-chemical properties of recycled materials. Consequently, the
mechanical recycling process may not constitute a sustainable avenue
for recycling plastic wastes, primarily owing to their limited lifespan.

5.3. Tertiary recycling process: plastic waste-to-monomers

The tertiary recycling process (chemical recycling process) allows
the conversion of plastic wastes into value-added chemicals [180]. The
recovery of a monomer offers a sustainable solution from the perspective
of a circular economy considering that plastics are comprised of specific
repeating units (monomers). Plastic wastes can be converted into
monomers using specific techniques such as solvolysis and enzymolysis
[181,182]. Subsequent repolymerization of the monomers enables the
production of new plastics. Therefore, the quality of recycled plastics
can be maintained regardless of the number of recycling cycles.

The chemical recycling process is specifically suited for polar plastics
such as PET, PUR, PA, PC, and so on, and hinges on the presence of
functional linkages containing C-O bonds, C-N bonds, or others. The
unsymmetrical electron distribution in these polar functional groups
makes them susceptible to dissociation through nucleophilic attacks
under
plastics
[183],
thermo-chemical conditions [184]. Selective cleavage of ester, urethane,
amine, and carbamate linkages in these plastics readily occurs [185].
The success of a solvolysis route is highly dependent on the choice of
solvent. Various solvents such as methanol, water, ethylene glycol (EG),
methylamine, and ammonia (NH3) can be employed, each leading to

structurally

rendering

labile

polar

Table 5
Technical merits/demerits and key difference of thermo-chemical processes (gasification, hydrothermal liquefaction, and pyrolysis).

No.

Thermo-chemical
process

1

Gasification

2

Hydrothermal
liquefaction

3

Pyrolysis

Operation conditions

Purpose

Merits

Demerits

Key difference

oxidants (air, steam,
CO2, etc.)
700–1500
