Repository: Sithcighce/IgnisBenchmark

# 第八次尝试：DeepSeek官方API倒序处理（中间批次，部分成功）

**生成时间**: 2025-10-15 11:55  
**供应商**: DeepSeek官方API（关键突破！）  
**模型**: `deepseek-chat`  
**处理方式**: 倒序（reverse）  
**核心问题**: **中文prompt的局限** ⚠️  
**完成度**: 189/247 (76.5%)

---

## 📊 批次信息

- **数据**: `question_reverse/` (247文件夹, 189有题, **76.5%**)
- **语言**: 中文prompt + 中文答案
- **特点**: 倒序处理（从最后一篇论文开始）
- **创新**: 智能重试机制

**关键突破**: 完成率从07的11-18% → **76.5%**（提升4-7倍）

---

## 🎯 核心改进与问题

### **✓ 突破：切换到DeepSeek官方API**

从07的失败中学到的最重要教训：

```
07批次: SiliconFlow API → 11-18%完成率
08批次: DeepSeek官方API → 76.5%完成率

提升效果: 5-7倍！
```

**官方API的优势**:
- ✅ 无中转层，延迟低
- ✅ 稳定性高，错误率低  
- ✅ 支持20并发无压力
- ✅ 响应速度快

File: 历史尝试归档/08_批量详细题目_中间批次/data/question_reverse/Recovery-of-chemicals-and-energy-through-thermo-_2025_Progress-in-Energy-and/Recovery-of-chemicals-and-energy-through-thermo-_2025_Progress-in-Energy-and.txt (part 3 of 8)
(continued )
No.
C
0.1–15 MPa

◦

syngas (H2 and CO)
light olefins (C2-C5)

water and organic
solvents
250–400
5–25 MPa

C

◦

inert gases (nitrogen,
vacuum, etc.)
300–700
0.1 MPa

C

◦

liquid products
especially monomers
and other chemicals

syngas, liquid, and char
especially liquid

syngas applications for
energy and chemicals
rapid reduction of waste
volume
high energy efficiency
wet feedstock conversion
without drying
production of liquid fuels
and chemicals
relatively low temperature
need
various product production
carbon loss minimization
relatively simple process

13

high initial investment cost
complex process control
tar treatment required

partial oxidation process
syngas production as the main
product

high pressure equipment
required
corrosive environment
high operating cost

use of water as a reaction
medium
appropriate for the conversion
of wet feedstocks

energy-intensive due to
endothermic reaction
dried feedstock required
following refinement
requirement

thermolysis in an absence of
oxygen
carbon reallocation into three-
phase pyrolytic products

T. Lee et al.

Progress in Energy and Combustion Science 108 (2025) 101219

distinct depolymerization processes such as methanolysis, hydrolysis,
glycolysis, aminolysis, and ammonolysis, respectively [186]. A notable
technical challenge associated with solvolysis is influenced by the
chemical affinity between solvents and functional groups [183]. The
slow mass transition of solvents into the polymer matrix owing to their
high molecular moiety hinders on the reaction kinetics in solvolysis
[187]. Solvolysis is often conducted under harsh operating conditions
and in the presence of catalysts to overcome these slow reaction rates
[188].

Enzymolysis emerges as a promising technical approach, offering
milder operational conditions compared to solvolysis [189]. This
method involves the enzymatic conversion of plastic wastes into
monomers or oligomers [190]. Enzymatic degradation is particularly
effective for polar plastics, given that enzymes are metabolically acti-
vated in an aqueous environment. However, hydrolytic degradation by
enzymes faces challenges owing to poor accessibility of the polymer.
Moreover, enzymatic hydrolysis is easily impeded by trace amounts of
toxic substances present in plastics, rendering the process recalcitrant.
The discussion in this section provides a comprehensive overview of
the technical strengths and weaknesses associated with various recy-
cling strategies for plastic wastes. The widely employed mechanical
recycling leads to a gradual deterioration of the physico-chemical
properties of recycled plastics. The challenge of sorting a clean or sin-
gle plastic from the inherently heterogeneous nature of waste plastics
poses a significant hurdle to this method [191]. Selective dissolution for
a desired polymer effectively extracts additive chemicals and impurities;
however, trace amounts of these components in the dissolved polymer
can inhibit subsequent solvolysis processes. Compounding these chal-
lenges are the limited public accessibility to the plastic manufacturing
process and insufficient information on the constituents of plastics,
which hinder the informed selection of solvents for dissolution and
solvolysis. Additionally, the necessity for additional unit operations like
distillation and purification to separate surplus solvents and byproducts
contributes to the financial burden of recycling plastic wastes. There is a
pressing need to explore environmentally benign disposal platforms that
exhibit a high tolerance for the heterogeneous nature of plastic wastes
given the technical complexities involved in achieving a clean and
single-polymer separation.

6. Chemical production from plastic waste via thermo-chemical
processes

A thermo-chemical process presents as an appealing option for the
valorization of plastic waste [192–194], particularly owing to its lower
sensitivity to impurities and contaminants present in the plastic waste
stream [195]. This section discusses various thermo-chemical processes
employed for the valorization of plastic waste, including gasification,
hydrothermal liquefaction, and pyrolysis. These processes offer poten-
tial avenues to convert plastic waste into valuable products by
controlled thermal and chemical treatments, to minimize the impact of
impurities on the overall efficiency of the valorization process. The
technical merits/demerits
from three
differences
thermo-chemical processes are summarized in Table 5.

and

key

6.1. Gasification

Gasification involves converting the calorific value of carbonaceous
materials (including plastics) into combustible gases using a gasifying
agent (air, oxygen, steam, and supercritical water) [196]. The primary
gaseous products generated from plastic waste through gasification
include syngas (H2 and CO; 11.9–91.6 vol%) and light HCs (C2–C4;
1.4–27.4 % vol%) (Table S6). The distribution of gas products is influ-
enced by the type of gasifying agent employed. For instance, the calorific
values of gas products obtained from air gasification are lower by a
factor of 3.5 owing to the high content of inert gas (N2) in air [197].
Oxygen offers a technical advantage for enhancing the calorific value of

14

gaseous products without the diluting effect of N2. However, the high
operational cost associated with separating oxygen from air is a major
constraint for oxygen gasification. Steam can be used as a gasifying
agent to produce hydrogen-rich syngas. Steam gasification is well-suited
for practical applications aimed at synthesizing value-added chemicals
owing to the high molar ratio of H2 to CO, Nevertheless, steam gasifi-
cation is inherently endothermic, requiring high operational tempera-
tures to compensate for the significant amount of thermal energy
needed. Diverse studies on the three gasification processes of plastic
waste have been conducted, and their operational conditions and syngas
productivities are summarized in Table S6.

◦

In air gasification, the yield and composition of gasifying products
are dependent on the ER, which represents the molar ratio between the
oxygen used in practice and the oxygen required for stoichiometric
oxidation. An increase in ER often enhances the production of syngas
from plastic waste. For instance, the reaction temperature of the air
gasification of waste PP using a fluidized bed increased from 703 to
915
C as the ER increased from 0.2 to 0.45, owing to the exothermic
nature of the gasification process [198]. The increase in ER until the
stoichiometric ratio resulted in increased syngas production. The con-
centrations of H2 and CO were the highest at ER values of 0.35 and 0.25,
respectively. This is likely because tar is further converted into syngas at
elevated temperatures. However, a continuous increase in ER beyond
the stoichiometric ratio noticeably decreased the higher heating value
(cid:0) 3. Other
(HHV) of the gasification products from 11.4 to 5.2 MJ m
studies similarly observed that an increase in ER beyond the stoichio-
metric ratio significantly decreased the calorific value of syngas (H2, CO,
and CH4) derived from mixed plastic wastes (comprising PE, PP, PS,
PVC, PMMA, and PET) [199–201]. This is likely due to the dilution effect
caused by the increased N2 content. Moreover, surplus oxidants result in
additional oxidation of gasification products, leading to an increase in
CO2 content in the gasification product. The enhanced formation of CO2
may intensify the dilution effect, further decreasing the calorific values
of the gasification product.

◦

(cid:0) 3, and a lower heating value (LHV) of 6 MJ m

The presence of tar in syngas poses a challenge for its practical
application in energy production. The tar content in syngas needs to be
(cid:0) 3 for gas turbines
(cid:0) 3 [202] and lower than 1 mg m
lower than 10 mg m
for effective utilization in internal combustion engines [203]. To address
this issue, various catalysts were employed as gasifier bed materials to
reduce tar content in syngas derived from plastic waste. The use of
dolomite and olivine as gasifier bed materials for PP results in 92 wt%
and 40 wt% tar reductions compared to silica sand, respectively [204].
Air gasification of polyolefin waste mixtures using olivine as a catalytic
(cid:0) 1, tar content of ≤2 g
bed material achieves a syngas yield of 6 m3 kg
(cid:0) 3 at ER of 0.35 and
m
C [205]. This syngas could be applied to catalytic steam reforming
829
and water-gas-shift reactions without the need for further purification.
The tar reduction performance of olivine was attributed to the presence
of magnesium and iron, which act as promoters for the further cracking
of intermediate species [206]. The use of catalysts in gasification pro-
cesses emerges as a promising strategy to mitigate tar-related challenges
and enhance the quality of the produced syngas for energy applications.
Several studies have employed pure oxygen as a gasifying agent to
enhance the calorific value of syngas. Oxygen gasification of plastic
waste yields syngas free of N2, resulting in a relatively higher calorific
value. Oxygen gasification of a plastic waste mixture in a pilot-scale
moving grate gasifier produces syngas primarily consisting of H2, CO,
and CH4 with negligible diluting gases like N2, and with up to a HHV of
(cid:0) 3, making it suitable to operate a gas turbine [207]. Oxygen
10 MJ m
gasification of an automotive shredder residue achieves a syngas HHV of
12.8 MJ m
C with an ER of 0.32 [208]. However, obtaining
purified oxygen through an air separation unit (ASU) incurs a high
operating cost. The ASU in a gasification plant can account for ≥5 % of
plant power and approximately 15 % of the plant cost [209]. This cost
factor is considered a significant challenge that hinders the widespread
commercial use of the oxygen gasification process.

(cid:0) 3 at 900

◦

T. Lee et al.

Progress in Energy and Combustion Science 108 (2025) 101219

◦

Steam gasification has the advantage of enhancing the fraction of H2
in syngas compared to air or oxygen gasification. Continuous steam
gasification of HDPE waste was conducted using a conical spouted bed
reactor [210]. The yield of syngas increased from 148 to 179 % with an
increase in reaction temperature from 800 to 900
C. The higher gasi-
fication temperature promotes steam reforming, resulting in a H2-rich
syngas. However, the use of steam can facilitate tar formation owing to
its relatively lower oxidation capacity compared to air or oxygen.
Olivine and alumina were employed as bed materials to mitigate tar
formation in the steam gasification of HDPE [210]. Olivine is more
effective at reducing tar than alumina, despite achieving a relatively
modest tar reduction of below 20 %. This highlights the potential of
using specific bed materials to enhance the performance of steam gasi-
fication processes and produce cleaner syngas suitable for various
applications.

◦

Various metal catalysts such as Ru, Rh, Pt, Ni, and Co were evaluated
to further enhance the catalytic effect for tar reforming in steam gasi-
fication. Nickel (Ni) is particularly popular for steam reforming of tar
owing to its cost-effectiveness [211] and high activity for C-H bond
activation, contributing to the conversion of HCs into H2-rich syngas
[212]. Increasing the temperature from 700 to 900
C using a NiO/Al2O3
catalyst to convert PE waste into syngas increases the syngas yield from
37.2 to 64.4 vol% with a H2/CO ratio of 1.35 [213]. Ni/Al2O3 catalysts
achieve high H2 yield from HIPS and ABS in an integrated system of
pyrolysis and gasification [214]. The use of Ni/Al2O3 leads to compa-
rable H2 concentrations between HIPS (64.1 vol%) and ABS (64.2 vol%),
with the Ni catalyst more effective on ABS. Seam gasification of HDPE
over a commercial catalyst formulated with NiO, CaAl2O3, and Al2O3
(G90) in a conical spouted bed pyrolizer at 700
C followed by a steam
reformer converts 83 wt% of hydrogen in HDPE into H2, achieving a
H2/CO molar ratio of 6.2 [215]. However, Ni catalysts are prone to
deactivation by coke formation [216]. The introduction of Mg into Ni-Al
catalyst to form Ni-Mg-Al prolongs the catalyst’s lifetime for steam
gasification of PP, HDPE, and PS by imparting resistance to coke for-
mation [217]. The mass of carbon deposited on the catalyst was reduced
with increased Mg content [218]. Simultaneously, the mechanistic
function of Ni for the production of H2-rich syngas was not impeded
[219]. The amount of coke deposited on the catalyst significantly
decreased from 11.4 to 1.6 wt% while the metal loading of the Ni-Mg-Al
catalyst did not markedly affect the yield and composition of gasifica-
tion products at comparable operating conditions. This observation
suggests that coke formation on the Ni-Mg-Al catalyst was suppressed
when increasing the amount of active metal sites.

◦

Meanwhile, Ru catalysts were explored for steam reforming of plastic
waste to produce H2-rich syngas. Increasing the Ru loading from 0.5 to
5.0 wt% on Ru/Al2O3 in steam gasification of PP enhances syngas pro-
duction from 50 to 98 vol% and concurrently decreases coke formation
from 20 to 0.6 vol% [220]. The high capability of Ru for hydrogen
activation increases the reducibility of reactants, thereby suppressing
coke formation [221]. Consequently, the increase in Ru loading provides
a favorable condition for further reduction of coke. The highest yield of
syngas through steam reforming of PS using a Ru/Al2O3 catalyst (Ru
loading: 4.4 wt) was achieved at a temperature that is approximately
200
C lower than using a Ni/Al2O3 catalyst (Ni loading: 5 wt%) [222].
This suggests that Ru catalysts have the potential to achieve efficient
steam reforming at lower temperatures, indicating their suitability for
specific applications in plastic waste valorization processes.

◦

6.2. Hydrothermal treatment

Hydrothermal treatment is a thermo-chemical process that converts
plastic wastes into a crude-like liquid [185]. During this process, the
solvent plays a crucial role in depolymerizing the polymeric bonds
present in plastic waste. The physico-chemical properties of the solvent
(such as dielectric constant and ionic strength) depend on the reaction
temperature and pressure [223]. Its characteristic features rapidly

15

◦

change as the solvent approaches a critical point [224], leading to
enhanced solubility of plastics and promoting thermo-chemical con-
version [225]. Water serves as a catalyst to selectively convert polar
polymers into monomers through the ionic mechanism under subcritical
conditions (Tc < 373
C, Pc < 22.1 MPa) [223], while the supercritical
water plays a role as a non-polar solvent. The improved accessibility of
supercritical water to non-polar polymers enables their degradation via
free radical mechanisms [223]. The bond scission of the polymeric
backbone in plastics forms free radicals at the end of intermediate
products. The degradation process by free radicals is completed by
accepting hydrogen, and the saturation of free radicals is induced by
hydrogen, preventing their unintended recombination [226]. Despite
the high yield of crude-like liquid from plastic waste, the harsh reaction
conditions of HTL for plastic waste are a significant drawback that limits
their industrial application. Table S7 lists various hydrothermal con-
version processes applied to valorizing plastic waste.

◦

Hydrothermal conversion tests on various plastics (ABS, epoxy resin,
HDPE, LDPE, PA6, PA66, PET, PC, PP, PS, and PUR) under subcritical
conditions (350
C for 20 min under autogenous pressure) shows that
non-polar plastics (HDPE, LDPE, PP, and PS) exhibit limited degrad-
ability, with only 5 wt% conversion owing to the low affinity of
subcritical water for non-polar plastics [227]. In contrast, subcritical
water facilitates the favorable dissociation of functional linkages in
polar plastics (PC, PA6, PA66, PET, and PUR). The selective bond scis-
sion of polar plastics results in high yields of crude-like liquid (89 wt%
for PC, 62 wt% for PA6, 58 wt% for PA66, 27 wt% for PET, and 88 wt%
for PUR). The highest oil yields obtained from the HTL of plastics be-
tween 350 and 450
C under 25 MPa were as follows: 63 wt% for PC (at
425
C), and 15 wt
C), 33 wt% for PP (at 425
C) [228]. Despite achieving a PET conversion of >90
% for PET (at 450
wt%, the low yield of crude-like liquid is attributed to the formation of
terephthalic acid (TPA) monomer, which remains in the solid phase.

C), 83 wt% for PS (at 350
◦

◦

◦

◦

◦

Supercritical liquefaction of PET was initiated at approximately
◦
250
C under 1.5 MPa. The ester linkage in PET imparts great solubility
to subcritical water, leading to the production of monomeric products
such as TPA and EG Refs. [229,230]. O. Sato et al. [231] achieved the
highest yields of TPA (90 wt%) and EG (70 wt%) at 300
C, with the
C. The
lowest yields of TPA (80 wt%) and EG (10 wt%) observed at 420
significant decrease in the EG yield is attributed to supercritical water
catalyzing the intramolecular dehydration of polymeric linkages. The
use of base catalysts (such as NaOH and KOH) increase the TPA yield up
to 98 %, as obtained by HTL of PET at approximately 200

C [232].

◦

◦

◦

Similar to PET, the carbonate linkage of PC is selectively degraded by
subcritical water [228,233,234]. The main component resulting from
hydrothermal treatment of PC is BPA with other phenolic compounds
(such as phenol and isopropyl phenol) since PC has the repeating
structure of bisphenol A (BPA) with a carbonate linkage [228]. There is a
90 wt% conversion of PC under subcritical water conditions (300
C and
7.9 MPa), with a BPA yield of 80.0 wt% [233]. Base catalysts (such as
KOH, NaOH, and Na2CO3) were introduced to the liquefaction process to
expedite dissociation of the C-O bond in carbonate linkages [235]. For
example, KOH was used in the HTL of PC to obtain a liquid product yield
of 97.6 wt% that is higher than that of non-catalytic hydrothermal
conversion for PC (89.6 wt%) [227]. The yield of water-soluble con-
stituents increases from 15.9 wt% (non-catalytic) to 88.2 wt% (base--
catalyzed), indicating that further decomposition of the BPA monomer
occurs in the presence of KOH.

◦

Hydrothermal processing of PE under supercritical water at 460
C
achieves 91.4 wt% yield of the liquid product [236]. A comparison of the
products produced from the pyrolysis and HTL of PE shows that the use
of supercritical water enhances the yield of liquid product and sup-
presses coke formation compared to the products produced from ther-
mal cracking [237]. Unlike similar product distribution for HCs (such as
alkanes and alkenes), HTL generates alcohol products. Alcohol pro-
duction results from the recombination between supercritical water and
the reactive intermediate products (such as C2–C4 light olefins)

◦

T. Lee et al.

Progress in Energy and Combustion Science 108 (2025) 101219

Fig. 7. Mass change and the degradation rate of six reference polymers, including (a) HDPE, (b) LDPE, (c) PP, (d) PS, (e) PVC, and (f) PET, under N2 atmosphere from
200 to 700

(cid:0) 1. Reprinted from Ref. [255] with permission of Elsevier.

C at a constant rate of 10

C min

◦

◦

generated from the free radical degradation of PE.

◦

Supercritical liquefaction of PP at 450

C for 1 h converted it into a
crude-like liquid with a yield of 91.0 wt% [226]. The liquid product
consists of olefins, paraffins, cyclics, and aromatics. The mass of
naphtha-ranged HCs in the liquid product was 88.0 wt%, which could
offer potential for use as gasoline blends. An increase in temperature of
sub- or supercritical water for PS liquefaction between 370 and 420
C
decreases the yields of styrene monomers, dimers, and trimers, and in-
creases the yields of toluene, ethylbenzene, and isopropyl benzene
[238]. The activation energy for the hydrothermal processing of PS (157
(cid:0) 1).
(cid:0) 1) is much lower than that of the pyrolysis of PS (224 kJ mol
kJ mol
The yield of liquefied PS (styrene monomer) using supercritical toluene
at 350
C was higher than that of benzene, ethylbenzene, and p-xylene
[239]. Supercritical toluene shows the highest styrene yield of 77.1 wt%
◦
at the optimized conditions of 360
C for 20 min. This is attributed to the
functionality of supercritical toluene suppressing the secondary re-
actions of styrene.

◦

◦

Organic solvents including methanol [240–243], ethanol [244,245],
acetone [225], n-hexane [246], and ionic liquids [247] were used for the
hydrothermal treatment of plastic waste. For instance, a complete con-
◦
version of PET was achieved at 330
C, yielding 70 wt% of DMT and 16
◦
wt% of EG using supercritical methanol (Tc = 239.4
C and Pc = 8.09
MPa) [240]. Similarly, a 96.5 wt% recovery rate of DMT was obtained
using supercritical methanol [241]. The hydrothermal process of PET
using supercritical ethanol (243
C and 6.38 MPa) led to the formation of
different monomeric products such as diethyl terephthalate (DET); the
highest DET yield was 98.5 wt% [244]. Supercritical acetone (235
C
and 4.7 MPa) leads to the highest conversion of PE (75.3 wt%) and a
crude-like liquid yield of 39.3 wt%. through solvothermal degradation
of PE at 350
C for 90 min compared with water, methanol, acetone, and

◦

◦

◦

is a typical polar solvent. The hydrothermal

ionic liquid [BMIM][PF6]) solvents [225]. Furthermore, acetone sup-
presses undesirable side reactions to form oxygenated compounds
[248]. Tetralin is the non-polar solvent serving a hydrogen donor, while
cyclohexanol
trans-
formation of PC in the presence of tetralin leads to a crude-like oil yield
of 62 wt% with a BPA yield of ≤5 wt% [247]. In contrast, the use of
cyclohexanol in this process results in a crude-like oil yield of 85.4 wt%
with a BPA yield of 53.2 wt%. The selective BPA production is attributed
to the intrinsic polarity of cyclohexanol facilitating the preferred
accessibility to the polar carbonate linkage in PC.

6.3. Pyrolysis

Sections 6.1 and 6.2 explored the thermo-chemical valorization of
liquefaction.
plastic wastes through gasification and hydrothermal
While gasification is resilient to the complex compositional matrices of
plastic waste, this practice remains dependent on syngas production
despite the varied structural characteristics of each constituent polymer.
Hydrothermal liquefaction produces a high yield of plastic-derived oil
under high-pressure conditions, but its suitability is restricted to specific
plastic types due to their interactions with sub- and super-critical water,
which exhibit distinct physico-chemical properties.

In contrast, pyrolysis is a non-oxidative thermal degradation process
conducted in an inert environment (N2, Ar, and He) that is widely used
to valorize plastic waste [249]. This method allows the transformation
of all carbon in plastics into three-phase pyrolytic products, including
gas, oil, and char [250]. Although the structural formations of plastic
wastes significantly influence the distribution of resulting pyrolytic
products, their carbon chain length and functional linkages can be
adjustable by manipulating various operating parameters, such as

16

T. Lee et al.

Progress in Energy and Combustion Science 108 (2025) 101219

temperature, heating rate, residence time, reaction medium, reactor
type, and the use of catalysts [251]. The selectivity toward desired
products is closely linked to the plastic waste-dependent pyrolytic
products and subsequent conversion processes. Based on this rationale,
the following subsections will focus on the valorization of the six major
types of plastics (HDPE, LDPE, PP, PS, PVC, and PET).

6.3.1. Pyrolysis mechanisms of plastic waste

◦

The pyrolytic degradation behavior of plastics is influenced by their
specific chemical structures and can be measured through thermo-
gravimetric analysis (TGA) [252,253]. This analytical tool enables to
simulate the thermolytic behavior of plastics by monitoring their mass
change as the temperature increases in a controlled environment (Fig. 7)
[254]. To obtain the compositional matrices of plastic wastes, the
proximate and elemental analysis results from six-typed reference
polymers and associated plastic wastes are also summarized in Table S8.
As depicted in Fig. 7, HDPE, LDPE, PP, and PS exhibit similar TGA
indicating complete thermal degradation at temperatures
profiles,
below 500
C. The mass reduction of plastic waste is likely owing to the
release of volatile species resulting from the bond scissions of the
polymeric backbone, since they contain negligible amounts of fixed
carbon and ash (Fig. 7 and Table S8). However, the thermal degradation
rate differs between the different plastics. The thermal degradation rates
of HDPE, LDPE, PP, and PS are highest at 480, 475, 450, and 410
C,
respectively. The difference in thermal degradation rates is most likely
owing to the distinct chemical structures of the functional linkages
connected to the carbon-based backbone. The strength of the C-C bonds
present on the polymeric backbone depends on the chemical species of
the functional linkage [256]. The thermal degradation of polyolefins
such as HDPE, LDPE, PP, and PS occurs via free radical mechanisms
located at random and/or end positions in the polymer chain. Random
bond scission generates a wide range of HCs with a carbon number of
7–45 [257,258]. The carbon number distribution of the HCs shortens as
the reaction temperature increases. The product stream governed by end
chain scission mainly comprises of conjugated dienes and alkenes (with
a carbon number of 3–5). C3-C5 olefinic HCs exhibit reactivity by un-
dergoing oligomerization/cyclization via the Diels-Alder reaction at
temperatures ≥650
C, leading to the generation of aromatic HCs. Un-
like PE with the simplest chemical structure, hydrogen transfer to the
radical site is readily hampered when a larger molecular functional
linkage is present [259]. PP and PS comprise a carbon-based backbone
with methyl and phenyl linkages in repeating monomers. The phenyl
linkage allows tertiary carbon in the PS chain to be readily dissociated
by free radicals [260]. Thus, the temperature at which thermal degra-
dation of PS takes place is lower than that of PE and PP.

◦

◦

◦

The thermal degradation patterns of PVC and PET are different from
those of the other four plastics. There are two noticeable mass reductions
in the TGA profile of PVC (Fig. 7 (e)). The thermal degradation of PVC
begins at 210
C which is lower than that of other plastics and is asso-
ciated with the presence of Cl in the PVC chain. The C-Cl bond (328 kJ
(cid:0) 1) in the PVC chain is more thermally labile than C-C bonds (348 kJ
mol
(cid:0) 1) considering their bond energies
(cid:0) 1) and C-H bonds (414 kJ mol
mol
[261]. Also, the first mass reduction (58 wt%) is in good agreement with
the mass content (56.4 wt%) of Cl in PVC (Table S8). During PVC
thermolysis, Cl readily abstracts hydrogen from the PVC backbone,
forming hydrogen chloride (HCl) [262]. Successive dehydrochlorination
results in the formation of unsaturated HCs (polyene) [263]. Thermal
degradation of the polyene is difficult to complete at ≥540
C, leaving
carbonaceous residue (Fig. 7 (e)). The mass of carbonaceous residue is
consistent with the fixed carbon content in PVC (Table S8). The unsat-
urated structure of the polyene is vulnerable to be recombined to
generate benzene derivatives. The benzene derivatives play a pivotal
role in forming charring material.

◦

Thermal degradation of PET occurs from 320 to 500

C with a
distinctive degradation rate at 450
C (Fig. 7 (f)). PET undergoes a se-
lective cleavage of the ester linkage from the polymeric backbone. The

◦

◦

ester linkage is the most thermally unstable site in the PET backbone
owing to its unsymmetrical electron distribution [264]. Thus, the
considerable mass (81.8 wt%) of PET is liberated as a form of benzoic
acids and vinylic esters [265]. The final residual mass (13.9 wt%) is
similar with the fixed carbon content of PET (Table S8). The thermal
degradation rate of PET becomes slower at ≥500
C, continuing until
700
C. The delayed degradation is likely because PET includes a ben-
zene ring in its monomeric unit. The relatively high aromaticity of PET
provides a favorable condition to form charring material [266].

◦

◦

6.3.2. Effect of operating parameters on plastic waste pyrolysis

◦

6.3.2.1. Temperature. Temperature is a critical parameter in the py-
rolysis of plastics, significantly influencing the product distribution and
composition. The thermal energy provided during pyrolysis must exceed
the bond enthalpies of the various chemical bonds present in the poly-
meric backbone of plastics (C-H, C-C, C-O, and so on) to induce bond
scission and initiate the degradation process [267]. The outcome of
pyrolysis is strongly correlated with the temperature employed in the
process. At higher temperatures (typically above 800
C) the pyrolysis
tends to favor the production of smaller molecular weight HCs such as
C2–C4 light olefins through free radical mechanisms [268]. However, the
presence of these light olefins in the pyrolytic products creates condi-
tions conducive to recombination. This recombination can lead to the
formation of aromatic compounds, often through reactions like the
Diels-Alder reaction and subsequent dehydrogenation [269]. The gen-
eration of aromatic compounds increases the likelihood of producing
PAHs, which are a group of organic compounds with multiple fused
aromatic rings. The precise control of the reaction temperature in the
pyrolysis process is essential to achieve the desired product distribution
and minimize the formation of unwanted by-products such as PAHs
[270]. Optimization of the pyrolysis conditions is necessary to enhance
the selectivity towards the target products and avoid undesirable re-
actions that may result in the formation of harmful or less valuable
compounds.

◦

C s

6.3.2.2. Heating rate. In addition to temperature, the heating rate plays
a crucial role in determining product distribution and selectivity.
Although the pyrogenic products sequentially evolved as the pyrolysis
temperature increased, a difference in the heating rates could alter the
degradation route. Pyrolysis commonly operates at flash, fast, or slow
heating rates. Flash/fast pyrolysis is conducted at heating rates of ≥1000
(cid:0) 1 [3]. A faster heating rate in the pyrolysis process
and 10–200
reaction favorably generates primary pyrogenic products with negligible
secondary reactions since the plastics quickly reach the high tempera-
ture [271]. This is probably since the thermal degradation of plastics is
inherently endothermic, whereas their secondary reactions are governed
by exothermic reactions [272]. Slow pyrolysis is carried out at a heating
(cid:0) 1 [273]. The slow heating rate delays the residence
rate of 0.1–10
time of the primary products in the pyrolysis reactor. Subsequently,
their recombination results in the formation of aromatic compounds.
Slow pyrolysis leads to a higher yield of solid product and lower yields of
gas and liquid [274,275].

C s

◦

6.3.2.3. Residence time of feedstock and pyrolytic volatiles. Residence
time serves as a key parameter in altering the product distribution in the
pyrolysis process for plastics. There are two different residence times
from the perspectives of plastic feedstock and volatile products liberated
from plastic pyrolysis. The residence time for plastic feedstock is asso-
ciated with the evolution of volatile pyrogenic products. An increase in
the feedstock residence time provides an opportunity for sufficient
conversion of plastics into primary pyrogenic products. Also, their
chemical composition becomes lighter with the longer residence time of
plastic feedstock.

Meanwhile, the residence time for volatile pyrogenic products

17

T. Lee et al.

Progress in Energy and Combustion Science 108 (2025) 101219

stemming from plastics is appropriately adjusted to obtain the desired
product distribution. The residence time of the volatile pyrogenic
products is typically ≤2 s, which is shortened by fast heating [276]. The
short residence time offers favorable conditions to suppress the sec-
ondary reactions of primary pyrogenic products. Thus, flash/fast py-
rolysis contributes to the high yield of plastic-derived oil. The vapor
residence time in the pyrolysis reactor can be prolonged by a slow
heating rate. The increase in residence time contributes to a shift in the
product distribution from large molecular HCs into smaller molecular
HCs. However, the surplus residence time allows the volatile products to
be additionally reacted. A series of secondary reactions (thermal
cracking, isomerization, aromatization, and dehydrogenation) modify
the compositional matrixes of pyrogenic products to generate aromatic
compounds and charring materials [277].

6.3.2.4. Reaction medium. In general, inert gases such as N2, He, and Ar
are employed to create an oxygen-free environment. The inert gases are
stable and non-reactive, which blocks oxidation of the pyrogenic prod-
ucts. Nitrogen is the most widely used in the pyrolysis process. Exerting
a vacuum can be commonly adopted when using a sealed pyrolysis
reactor. Despite the inertness of helium and argon, their practical use is
unfavorable owing to the relatively high price.

Besides the inert gases, selecting an appropriate reactive gas in the
pyrolysis process provides an opportunity to tailor the distribution of
pyrogenic products. Bond scission of the polymeric backbone in the
pyrolysis process is originally propagated by intramolecular hydrogen
transfer [278]. The use of hydrogen as a pyrolysis reactant could be a
promising route to lower the reaction temperature owing to its enhanced
mass transfer [279]. Indeed, hydropyrolysis facilitates the saturation of
double or triple bonds in thermolytic products [280]. Considering the
intrinsic reactivity of unsaturated bonds, their saturation by hydrogen
mitigates the aromatic formations governed from the unintended
recombination [281]. An increase in hydrogen pressure readily allows
hydrogen finishing of the unsaturated species [282]. Unfortunately, the
resulting products from hydropyrolysis comprise hydrocarbon mixtures
with a wide range of carbon numbers. Thus, hydropyrolysis is unsuitable
in narrowing the product distribution. Nevertheless, the use of H2 sup-
ported by acidic catalysts such as zeolites helps to narrow the carbon
length of saturated HCs and suppress catalyst deactivation caused by
coke formation [283].

Methane (CH4) could be an alternative option to provide a hydrogen

source to the pyrolysis process [284]. It possesses the highest H/C ratio
of all the HCs. The use of CH4 as the reaction medium in pyrolysis can
help feed H2 through CH4 decomposition (CH4 → C + 2H2). The for-
mation of H2 provided by CH4 follows the specific reaction route like the
hydropyrolysis. Accordingly, the production of saturated HCs is ex-
pected in the CH4-assisted pyrolysis process. In addition to H2 formation,
the dissociation of CH4 via free radical mechanism simultaneously
+
(y = 3 or 5)
generates methyl radicals such as CHx (x < 3) and C2Hy
[285]. The presence of these reactive intermediates could alter pyro-
genic product distribution by reacting with volatile products liberated
from plastic pyrolysis [286]. Indeed, their recombination offers a
favorable condition to form the aromatic compounds.

(cid:0) 1, which is thermodynamically activated at ≥700

Nevertheless, CH4 decomposition is technically challenging owing to
its stable and symmetric chemical structure consisting of four C-H co-
valent bonds [287]. This reaction is endothermic with ΔH0 = 75.6 kJ
mol
C [288]. Various
catalysts were adopted in the pyrolysis system to lower the temperature
initiating CH4 decomposition. The use of bifunctional catalysts
comprising of transition metals and zeolite supports is favored [287].
Transition metals activate CH4 for its decomposition, while zeolite
supports are responsible for narrowing the product distribution towards
monoaromatics such as BTEX [287].

◦

CO2 can be used as reactive raw material to impart the green/sus-
tainable feature to the pyrolysis process. The use of CO2 offers a strategic
means to offset CO2 stemming from the combustion of fossil fuels. In the
thermo-chemical process, CO2 can participate in various reaction routes
such as the reverse water gas shift reaction (H2+CO2 → CO + H2O),
methane dry reforming (CH4+CO2 → 2CO+2H2), Boudouard reaction
(CO2+C(s) → 2CO), and others. Nevertheless, these reactions spontane-
ously occur at the gasification temperature regime of ≥700
C [289].
This fact cannot be fully explicable of the mechanistic role of CO2 in the
pyrolysis process since the volatilization of plastics is mostly completed
at ≤500

C.

◦

◦

A great deal of research has conducted the employment of CO2 as a
reaction medium in the range of pyrolysis temperature [290–294].
Characterizing the functionalities of CO2 with the volatile pyrogenic
products stemming from plastics is mainly discussed. To this end, it is
hypothesized that CO2 has a great potential to react with the volatiles via
the gas-phase reaction [295]. Indeed, CO2 allows the volatile pyrogenic
products to be converted into lighter molecular HCs. The partial
oxidation of CO2 on the volatile products simultaneously contributes to
the enhanced production of CO. The compositional modification of

Table 6
Performances of various catalysts for plastic waste pyrolysis.

No.

Catalyst type

Species

Characteristics

Dominant mechanism

Product selectivity

1

2

3

4

5

6

7

Zeolites

ZSM-5, beta, Y,
mordenite, etc.

Aluminosilicates

MCM-41, SBA-15, etc.

Transition metals

Ru, Rh, Pt, Ni, Co, Fe,
Cu, etc.

Bifunctional catalysts
(metals/zeolites)

Ru/ZSM-5, Ni/ZSM-5,
Fe/Y, etc.

Metal oxides

Natural minerals

Metal-containing
industrial wastes

BaO, CaO, MgO,
Fe2O3, ZnO, K2O,
Na2O, etc.
bentonite, kaolin,
dolomite, olivine, etc.
red mud, steel slag,
alum sludge, etc.

Strong acidity
Shape selectivity
Small pore size

Weak acidity
No shape selectivity
Large pore size
Affinity for C-H/C-C bond
activation
No shape selectivity
Affinity for C-H/C-C bond
activation
Strong acid strength
Shape selectivity
Basicity contingent on the
size of cations and oxide ions

Carbonates/silicates
containing various metals
Mixture of metal oxides
Acidic sites (Al2O3, SiO2,
etc.)
Basic sites (CaO, ZnO, etc.)

18

Carbenium ion mechanism

Carbenium ion mechanism

Carbon number of HCs can be shortened as acid
strength increases
Production distribution for isomerized or
aromatic HCs can be narrowed
Production of gasoline-ranged HCs is favored

(De)hydrogenation

Production of linear alkanes with no isomerized
products is favored

(De)hydrogenation
Carbenium ion mechanism

Production of linear alkanes with isomerized
products is favored

Deoxygenation
Carbanion mechanism

Dependent on the compositional
matrices in the natural minerals
Dependent on the compositional
matrices in the industrial wastes

Selective cleavage of C-O bonds in polyesters,
polyamides, and polycarbonates is effective in
monomer recovery
Dependent on the compositional matrices in
natural minerals
Dependent on the compositional matrices in
industrial wastes

T. Lee et al.

Progress in Energy and Combustion Science 108 (2025) 101219

Fig. 8. (a) Major pyrolytic products obtained from the thermo-chemical process of polyolefins over different acid catalysts. Reprinted from Ref. [313] with
permission of Elsevier. (b) Comparison of the preferred product distribution over microporous and mesoporous zeolites. Reprinted from Ref. [314] with permission of
Royal Society of Chemistry. Suggested reaction pathways: (c) hydrocracking of LDPE over Ru supported on FAU zeolite and (d) hydrogenolysis of LDPE over Ru
