Repository: Sithcighce/IgnisBenchmark

# 第八次尝试：DeepSeek官方API倒序处理（中间批次，部分成功）

**生成时间**: 2025-10-15 11:55  
**供应商**: DeepSeek官方API（关键突破！）  
**模型**: `deepseek-chat`  
**处理方式**: 倒序（reverse）  
**核心问题**: **中文prompt的局限** ⚠️  
**完成度**: 189/247 (76.5%)

---

## 📊 批次信息

- **数据**: `question_reverse/` (247文件夹, 189有题, **76.5%**)
- **语言**: 中文prompt + 中文答案
- **特点**: 倒序处理（从最后一篇论文开始）
- **创新**: 智能重试机制

**关键突破**: 完成率从07的11-18% → **76.5%**（提升4-7倍）

---

## 🎯 核心改进与问题

### **✓ 突破：切换到DeepSeek官方API**

从07的失败中学到的最重要教训：

```
07批次: SiliconFlow API → 11-18%完成率
08批次: DeepSeek官方API → 76.5%完成率

提升效果: 5-7倍！
```

**官方API的优势**:
- ✅ 无中转层，延迟低
- ✅ 稳定性高，错误率低  
- ✅ 支持20并发无压力
- ✅ 响应速度快

File: 历史尝试归档/08_批量详细题目_中间批次/data/question_reverse/Recovery-of-chemicals-and-energy-through-thermo-_2025_Progress-in-Energy-and/Recovery-of-chemicals-and-energy-through-thermo-_2025_Progress-in-Energy-and.txt (part 4 of 8)
(continued )
No.
supported on tungstated zirconia. Reprinted from Refs. [315,316] with permission of Elsevier and American Chemical Society.

pyrogenic products induced by CO2 is well supported by the distribution
of three-phase pyrogenic products (gas, oil, and char) [296]. Thus, the
mechanistic role of CO2 helps to divert the product distribution patterns,
resulting in the enhanced formation of gaseous products.

6.3.2.5. Using catalysts in plastic waste pyrolysis. Catalysts are exten-
sively adopted in the thermo-chemical platform thanks to its inherent
acidity and texture properties [297–299]. Thus, screening an appro-
priate catalyst is of significance to narrow the product distribution for
the desired products [300–302]. The representative catalyst species,
which are efficient for the pyrolytic valorization of plastic waste, their
detailed information including catalyst characteristics, reaction mech-
anism, and product selectivity, is summarized in Table 6. Also, the case
study results supporting these performances are provided in Table S9.
In the pyrolysis process for plastics, zeolite catalysts are widely
adopted to adjust the carbon length and aromaticity owing to their acid
strength and shape selectivity [303,304], enabling to improve target
product selectivity. Typical examples include zeolite socony mobil-5
(ZSM-5), beta, and Y [305–309]. The formation of light molecular HCs
is favored in the order of ZSM-5, beta, and Y (Fig. 8 (a)) in the catalytic
pyrolysis for polyolefins (such as HDPE, LDPE, and PP) [308,310,311].
ZSM-5 has the strongest acidity; therefore, it provides a favorable con-
dition to produce C2–C4 olefinic HCs (Fig. 8 (b)) [312]. Simultaneously,
the light olefins could be readily recombined to form aromatic com-
pounds, while their product distribution is not selective [305,312]. This
implies that the catalytic reaction is activated at the external surface of

zeolite. Considering that
the thermolysis of polyolefins liberates
long-chained HCs, their entrance through the narrow pores of ZSM-5 can
be sterically hindered. In contrast, zeolite Y and zeolite beta have larger
pore sizes compared with ZSM-5. This offers an opportunity to enhance
the diffusion of relatively larger volatile products to the internal active
sites of Y and beta zeolites. Also, their weaker acid density favorably
leads to product distribution towards C5–C11 HCs (Fig. 8 (b)). Never-
theless, the average pore size of zeolites is inherently small (equivalent
to ≤10 Å). The bulky volatile molecules liberated from plastic pyrolysis
still suffer from a difficulty to diffuse into internal active sites of zeolites.
This is deemed the major constraint to lower product selectivity in the
catalytic pyrolysis of plastics.

ZSM-5 and ultrastable Y (USY) zeolites show product selectivity for
light molecular HCs with the carbon number of ≤9, resulting in yields of
88.3 and 85.6 wt% in the catalytic pyrolysis of plastic wastes comprising
PE (62.0 wt%), PP (34.0 wt%), PVC (3.0 wt%), PS (1.0 wt%) [317].
Nevertheless, the generation of gasoline ranged HCs using USY (48.4 wt
% of C5–C9) is larger than that using ZSM-5 (34.5 wt%). ZSM-5 shows a
greater generation of gaseous products. A difference in the selectivity
towards gasoline ranged HCs is likely attributed to the weaker acid-
ity/larger pore diameter of USY over ZSM-5. Similarly, ZSM-5 shows
superior selectivity of gaseous products (74 wt%. of C2–C4, while C5–C11
ranged HCs were equivalent to 25 wt%) compared to the distribution of
plastic-derived pyrogenic products using beta, and Y zeolite [318]. The
product yields of C2–C4 HCs, C5–C11 HCs, and C12–C20 HCs over beta
zeolite were 48.0, 46.0, and 4.0 wt%, respectively. Meanwhile, catalytic

19

T. Lee et al.

Progress in Energy and Combustion Science 108 (2025) 101219

pyrolysis over Y zeolite contributed to 36 wt% of C2–C4 HCs, 64 wt% of
C5–C11 HCs, and 10 wt% of C12–C20 HCs. The difference in the product
distribution shows the characteristic features of three zeolites. The
strongest acidity of ZSM-5 expedited the thermal cracking of polymeric
backbone into the gaseous products, while Y zeolite was effective in the
production of gasoline ranged HCs (C5-C11). These experimental results
have the great coincidence with the denoted explanation on the overall
characteristics of zeolite catalysts.

Aluminosilicates such as MCM-41 and SBA-15 offer an alternative
strategy owing to their mesoporous pore size (1.5–30 nm) over zeolites
[319]. They enable the larger volatile molecules to be diffused into the
internal active sites. Their high surface area provides high acid density
per unit mass of reactants. Although the acidity of the aluminosilicates is
much weaker than zeolites, the improved mass transfer of larger volatile
molecules leads to higher selectivity on gasoline ranged HCs [320].
Nevertheless, aluminosilicates have technical demerits in the shape
selectivity and catalyst lifetime [321]. Unlike zeolite catalysts, alumi-
nosilicates are only effective in shortening the carbon length of volatile
pyrogenic products owing to the absence of shape selectivity [319,322].
As such, narrowing the product distribution using aluminosilicates
cannot be readily realized. Also, their large pore size is more susceptible
to deposit coke on the catalyst surface, posing a rapid deactivation and
short service life.

Catalytic pyrolysis of polyolefins (consisting of 55 wt% of PE and 45
wt% of PP) using Al-SBA-15 catalyst yielded 89.1 wt% of an oil product
compared with 41.5 wt% using ZSM-5 [323]. Compositional analysis of
the oils identified that the use of Al-SBA-15 resulted in 53.5 area% for
C13–C20 HCs, while the use of ZSM-5 led to 22.2 area% of C13–C20 HCs.
The product selectivity for C13–C20 HCs is likely owing to the larger pore
size of Al-SBA-15 facilitating the improved accessibility of bulk molec-
ular volatiles into the internal acid sites. Product distribution from the
catalytic pyrolysis of LDPE when adopting ZSM-5 and MCM-41 catalyst
shows that the thermal degradation of LDPE is significantly expedited
over ZSM-5, resulting in 73.5 wt% of gaseous products (comprising
C1–C4 HCs) and 16.5 wt% of liquid products (comprising C5–C12 HCs)
[324]. Meanwhile, the employment of Al-MCM-41 catalyst noticeable
increases the liquid products corresponding to 33.7 wt%. These results
are strongly associated with weaker acidity and larger pore structure of
the aluminosilicates compared with zeolite.

Impregnation of transition metals to the zeolites additionally cata-
lyzes the C-H activation owing to their affinity for hydrogen [325]. The
impregnation of metals (such as Ru, Rh, Pt, Pd, Ni, Fe, Co, and Cu) on the
zeolite could be a strategic approach to minutely tune acidity and pore
structure of the catalysts. Zeolite acidity serves a role in C-C bond
cleavage. Simultaneously, the use of transition metals imparts an affinity
of the C-H bonds by governing hydrogenation and dehydrogenation.
Therefore, bifunctional catalysts provide a catalytic activity in the hy-
drocracking of polyolefins. For example, C-H activation of reactants on
metal catalysts undergoes dehydrogenation. The intermediates diffuse
into the Brønsted acid sites of zeolite, thereby resulting in C-C bond
cleavage and subsequent isomerization. The cracked/isomeric products
diffuse back to the metal sites for hydrogenation resulting in a series of
hydrocracking
terminated by forming
short-chained products (Fig. 8 (c)).

reactions

can be

that

Impregnation of Ru metal on the Y zeolite support (1 wt% Ru/Y
zeolite) in the pyrolysis of HDPE increases the yield of gaseous products
by 1.2 times, equivalent to 42 wt% [326]. Simultaneously, the Ru/Y
zeolite enhances the generation of aromatic compounds, leading to 94.4
area% in pyrogenic oil. The introduction of transition metals on the
zeolite leads to increased selectivity for aromatic HCs. This is likely
attributed to complex catalytic reactions inducing isomerization, olig-
omerization, cyclization, aromatization, and cracking [327,328]. The
addition of Fe to zeolite support (5 wt% Fe/ZSM-5) for catalytic pyrol-
ysis of plastic waste (mixture of LDPE, HDPE, and PP) intensifies the
catalytic capability for dehydrogenation/hydrogenation leading to an
increase in the liquid yield (76.0 wt%) compared to 60 wt% from ZSM-5

20

[329]. The liquid pyrogenic products include 66 wt% of C6–C20 satu-
rated HCs. Pyrogenic oil can be used for commercial diesel fuel
considering the narrow product distribution.

Unlike the hydrocracking reaction, the hydrogenolysis of polyolefins
can be catalyzed by metal sites [330,331]. The metal sites serve as
promoters to activate C-H bonds and crack C-C bonds. For instance, the
metal sites allow polyolefins to be processed through dehydrogenation,
forming the intermediate olefins. Their cleavage of C-C bonds shortens
the carbon length of polymer chains. Subsequently, the short-chained
unsaturated species can be hydrogenated at the same metal sites. The
resulting products mainly comprise of linear alkanes with no isomeric
products. This is reasonable since the metal active sites cannot provide
shape selectivity (Fig. 8 (d)).

A Ni-based catalyst (5 wt% Ni/SiO2) for the hydrogenolysis of LDPE
shows high selectivity (76.1 wt%) with the liquid products comprising
C4–C22 n-alkanes [332]. This likely results from the catalytic ability of Ni
catalyst for C-H and C-C bond scissions. Specifically, the long-chained
carbon backbone in LDPE can be shortened by Ni catalyst, forming
alkyl intermediates. Subsequently, the Ni catalyst facilitates saturation
of the intermediates by activating hydrogen. Meanwhile, hydrogenolysis
of LDPE over 5 wt% Ru/CeO2 catalyst results in 84.0 wt% of the liquid
products mainly consisting of C4–C21 HCs [333]. The selectivity towards
the diesel ranged HCs (a carbon number between 11 and 21) in the
pyrogenic oil was 74 %. The hydrogenation of pyrogenic products
stemming from LDPE is likely supported by CeO2. The weak Lewis acid
site of CeO2 (basic metal oxide) helps to narrow the product distribution
for the diesel-range alkanes without isomerization.

The use of metals and metal oxides in the pyrolysis process for
plastics could be a promising option owing to their affordable price and
abundance in nature [334]. Metal oxides have an intrinsic basicity based
on their multivalent nature and acid-base characteristic [335]. The ba-
sicity of metal oxides is determined by the size of cations and oxide ions
[336]. The interaction with oxide ions becomes stronger when the
cation size decreases owing to their enhanced electronegativity [337].
An increase in the size of oxide ions enables it to easily accept a proton.
Various metal oxides (CaO, MgO, Fe2O3, ZnO, and others) were used as
the basic catalysts in the thermo-chemical process for plastics [338,
339]. Their basicity is strong in the following order of CaO, MgO, Fe2O3,
and ZnO [338,340–342]. The strongest basicity of CaO exhibits superior
deoxygenation compared to that of the other metal oxides. In addition to
deoxygenation, catalytic cracking of the polymer chain over the base
catalysts can be promoted through carbanion mechanisms. Transfer of a
proton into the metal oxides allows the formation of carbanions on the
polymer chains. The unstable carbanions catalyze the subsequent
beta-scission, thereby generating light molecular HCs [343]. Recombi-
nation of light HCs induced by dehydrogenation and subsequent cycli-
zation leads to the production of aromatic compounds [344].

◦

C, although an increase in the reaction temperature up to 470

MgO could serve as a base catalyst owing to the presence of Lewis
acid site in the catalytic pyrolysis of PE-derived wax co-feeding with
MgO [345]. The mesoporous structure of MgO allows the long-chained
volatile HCs to be catalyzed. The expedited thermal cracking of PE-wax
leads to a shift in the product distribution towards pyrogenic oil. The
effectiveness of MgO to produce diesel-ranged HCs is significant at
420
C
leads to product selectivity for lighter molecular HCs, and their product
yield is considerably lowered. Simultaneously, the enhanced formation
of gaseous product was identified. BaO catalyst shows superior perfor-
mance in recovering styrene monomer following PS pyrolysis compared
with K2O, CaO, MgO, and Na2O [346]. This is likely owing to BaO
exhibiting the strongest basicity which facilitates the formation of
carbanions on the PS chain. Consequently, the selective dissociation of
PS imparted by BaO catalyst leads to the highest yield of pyrogenic oil
(93.4 wt%) and product selectivity for styrene monomer (76.4 wt%).
Most recently, an ultrahigh-porous MgO was used to treat non-woven
polyester fabric debris via pyrolysis, which led to high selectivity to-
ward esters and low selectivity toward benzoic and phthalic acids owing

◦

T. Lee et al.

Progress in Energy and Combustion Science 108 (2025) 101219

to enhanced decarboxylation and esterification reactions [347].

Natural minerals offer an alternative option as a catalyst for the
conversion of plastics. The catalytic capability of minerals is derived
from its intrinsic texture structure and inorganic contents [348–350].
Furthermore, the addition of transition metals facilitates the modifica-
tion of their surface properties and acid strength. Fe/bentonite exhibits
the highest oil yield (79.3 wt%) for the pyrolysis of mixed plastics
showing the 80.5 area% of diesel-ranged HCs compared with bentonite
clay intercalated with Fe, Zr, Al, and Ti [350]. Meanwhile, the product
selectivity for gasoline-ranged HCs (28.0 area%) and diesel-ranged HCs
(62.3 area%) was identified when using Ti/bentonite. The difference in
the product selectivity likely stems from the functionalities of transition
metals impregnated in bentonite.

Given that industrial wastes possess various metal oxides, they could
be a promising source for use as a base catalyst for pyrolysis. Red mud is
a by-product of the Bayer process of aluminum production [351]. It
comprises Fe2O3 (36.5 wt%), Al2O3 (23.8 wt%), TiO2 (13.5 wt%), SiO2
(8.5 wt%), CaO (5.3 wt%), and others. Catalytic pyrolysis of plastic
wastes using red mud mainly generates C19 HCs [352]. The use of red
mud helps to shorten the carbon length of liquid products into C7–C16
HCs. The catalytic reaction is associated with the acid sites imparted by
Al2O3 and SiO2 in red mud. The presence of Fe2O3 and TiO2 additionally
promote hydrogenation and hydrocracking of plastic waste.

6.3.2.6. Types of pyrolizers used for plastic waste. A pyrolysis reactor for
plastic waste should be designed to improve heat transfer and guarantee
a reliable temperature control [353]. It is important to properly control
the diffusion between catalysts and volatile compounds generated from
the pyrolysis reactors to improve catalytic efficiency [258]. In this
context, the influence of reactor design on product distribution is
discussed.

A batch reactor consists of a sealed vessel and a mechanical stirrer
[354]. The reactor is typically operated at high temperature and pres-
sure [355,356]. This reactor has an advantage of simple operation,
compact size, and high efficiency. However, the volatile compounds
evolved from plastics stay in the closed reactor system for a long period
of time; hence, the reactor pressure can unexpectedly increase by the
volatiles. This may lead to the undesired recombination of volatiles. To
cope with this, a semi/continuous flow batch reactor introduces the
inflow of reactants and the outflow of products [37,258]. The release of
volatile products evolved in the pyrolysis reactor lowers the vapor
residence time and the reactor pressure; thus, this reactor helps suppress
the secondary reactions of primary pyrogenic products. Nevertheless, a
technical difficulty in the instant release of volatiles evolved in the batch
reactor system is perceived as the major hindrance in obtaining the
desired products.

A rotary kiln reactor injects carbonaceous materials (such as coal,
biomass, and plastics) into a rotating tube reactor [357]. Rotation of the
pyrolysis reactor enables the feedstocks to be well mixed, contributing to
improved heat transfer. A great deal of industrial applications have been
made thanks to the low capital/operation cost [258]. Unlike other
feedstocks, plastics are melted at the beginning of the pyrolysis process.
The melted plastics are located on the bottom of the rotary reactor. The
melted plastic is susceptible to uneven thermal transfer. As such, the
volatilization of plastics cannot be readily realized. Moreover, a thermal
gradient from the reactor walls to the center poses considerable delay in
the heat transfer to the volatiles liberated from plastics [358]. Thus, the
retarded heat transfer for the volatiles favorably causes secondary re-
actions. A screw feed reactor was developed by establishing a screw in
the rotary kiln reactor. This reactor has the advantage of easy control of
various operating parameters (temperature, residence time, mechanical
mixing, and so on) by manipulating the rotating rate of the screw [359].
The screw can be also used as a heat source. A heat supply by the screw
helps provide uniform heat transfer to this reactor. Despite the technical
benefits of this pyrolysis reactor, the high molecular pyrogenic products

stemming from plastics are sticky. Their inherent nature gives rise to
prolong the residence time of the pyrogenic products in the reactor. As
such, the production of target products could be readily hampered by
undesired secondary reactions. This fact is deemed the main constraint
to restrict the practical application of this pyrolysis reactor.

In a fixed-bed pyrolizer, catalyst configuration was important to
modify pyrolytic product distribution [360]. In-situ and ex-situ catalyst
configurations were prepared for the catalytic pyrolysis of banner waste
(mainly comprising polyester) using cobalt oxides (Co3O4) [361]. The
in-situ configuration facilitates the diffusion of pyrolytic vapors to cat-
alytic sites, resulting in more production of pyrolytic gas and less for-
mation of solid residue (char) than the ex-situ configuration. Also, the
difference in catalyst configuration alters the degradation mechanism
for the ester linkage. The effectiveness of cobalt oxides to promote
decarboxylation and suppress decarbonylation was strengthened by the
ex-situ configuration.

A fluidized bed reactor operates under the fluidization of catalysts
and plastic feeds. Their well-mixture in the stable fluidized bed helps
improve heat/mass transfer. Consequently, the enhanced reaction ki-
netics for the catalytic process contribute to better selectivity for the
target pyrogenic products. The lifespan of catalysts can be prolonged
owing to lower formation of coke. However, the cylindrical reactor
inevitably incurs the turbulent stream of fluidizing reagents, partially
restricting mass transfer. Agglomeration induced by the sticky fluidizing
reagents causes bed defluidization [362]. These technical problems alter
the desired degradation route for plastics, disturbing the production of
target pyrogenic products. To cope with this, a conical spouted bed
reactor was developed by modifying the reactor shape into a cone.
Consequently, improved movement of the fluidizing reagents results in
enhanced heat/mass transfer, enabling the fine-tuning of a quality of
pyrolytic product.

6.4. Recovery of monomers

Plastics are high molecular weight products consisting of repeating
units (monomers). Recovery of monomers from plastic waste offers an
opportunity to realize a circular economy through re-use of the recov-
ered monomers in the manufacture of virgin plastics [363–365].
Recovering the monomeric compounds by thermo-chemical processes is
effective for PS, PMMA, PET, PA, and PC. Furthermore, PS and PMMA
can be transformed into their monomers with high selectivity [78]. In
contrast, condensation polymers (including PET, PA, and PC) require
reactive agents (such as H2O and H2) to obtain the component mono-
mers [366]. High purity of a monomer in the product stream should be
guaranteed to facilitate re-polymerization of the recovered monomers.
Thus, establishing the reliable thermo-chemical conversion of plastic
waste is desirable to obtain monomers with high selectivity. Following
subsections describes case studies for the valorization of various plastics
into corresponding monomers, as summarized in Table S10.

6.4.1. Styrene from PS

PS comprises a carbon-based backbone with the phenyl linkages in
every repeating unit. The phenyl linkage may allow PS to be selectively
depolymerized to styrene (Section 6.3.1). However, the pyrolysis of PS
experiences various degradation reactions
(intra-/inter-molecular
hydrogen abstraction and subsequent beta-scission); thus, secondary
reactions generate aromatic compounds (such as BTEX) to lower the
selectivity of styrene. Acid and base catalysts enhance styrene selec-
tivity. Base catalysts deprotonate the polymeric backbone in PS, creating
carbanions
the
beta-scission to produce styrene. In contrast, acid catalysts protonate
phenyl linkages, forming carbocations [368]. The product distribution
obtained from acid catalyzed pyrolysis is contingent on the position of
the carbocations. Thus, a base catalyst offers a higher selectivity of
styrene than an acid catalyst [369].

Subsequently,

carbanions

catalyze

[367].

the

Pyrolysis of PS using BaO catalyst results in a styrene recovery yield

21

T. Lee et al.

Progress in Energy and Combustion Science 108 (2025) 101219

◦

of 61.7 wt% at 350
C, which is much higher than the yield obtained
with Al2O3 (20.7 wt%) [370]. Meanwhile, a bifunctional acid/base
catalyst (K-Fe/γ-Al2O3) produces styrene from PS at 375
C [371]. The
acid sites of γ-Al2O3 enhance C-C bond cleavage, the base sites of K
deprotonate the tertiary carbon in the PS backbone, and Fe enhances the
adsorption of phenyl linkages in PS [372]. The use of K-Fe/γ-Al2O3 re-
sults in an 83.2 wt% styrene.

◦

6.4.2. Methyl methacrylate from PMMA

MMA is the monomer of PMMA [373,374]. Thermal degradation of
PMMA occurs via free radical mechanisms. The free radicals are pref-
erentially propagated to carbon located at the beta position owing to
electronic and steric hindrance imparted by MMA. Thus, selective C-C
bond scission in the PMMA backbone results in MMA monomer as the
main product [375]. PMMA pyrolysis between 350 and 600
C in a batch
reactor gave the high selectivity of MMA [376]. An increase in the
C increases the pyrolysis oil yield from
temperature from 350 to 600
59.0 to 86.0 wt% but decreases the MMA selectivity from 94.9 to 92.5 wt
%. Although the thermal degradation of PMMA is completed at ≤450
C,
600
C produces the highest pyrolysis oil yield [377]. This is attributed
to the difficulty in controlling heat and mass transfer in the batch
reactor.

◦

◦

◦

◦

◦

Selection of an appropriate reactor system to ensure heat and mass
transfer is important to finely control the reaction temperature [378,
379]. A fluidized-bed pyrolizer recovered 98.5 wt% MMA from PMMA
at 450
C, with a high selectivity for MMA (98.7 wt%), resulting from the
improved heat/mass transfer of the fluidized bed reactor over the batch
reactor [374]. The application of a conical spouted bed reactor for
PMMA pyrolysis allowed a precise control of vapor residence time,
thereby suppressing the secondary reactions of volatiles to yield 86.5 wt
% MMA with 87.3 wt% MMA selectivity at 400

C [380].

◦

6.4.3. Terephthalic acid from PET

PET is synthesized under polycondensation of TPA and EG; thus,
thermal treatment of PET provides an opportunity to recover TPA and
EG Ref. [381] owing to lower dissociation energy of C-O bond in ester
linkage than that of C-H and C-C bonds. Reactive agents such as steam
and H2 were used in the pyrolysis of PET to enhance the recovery of TPA
monomer [382,383]. Pyrolysis of PET in the presence of steam at
320–440
C increases the volumetric fraction of steam from 0 to 75 vol%
C [384]. This is
and increases the TPA recovery yield to 78 wt% at 400
likely owing to the steam catalyzing nucleophilic attack on the carbonyl
carbon in the PET backbone. However, steam-assisted pyrolysis for PET
requires long residence time owing to low accessibility of steam on the
PET matrix.

◦

◦

The selective production of TPA from PET is hindered by the for-
mation of vinyl ester intermediates [384]. H2 offers a favorable condi-
tion with the vinyl esters hydrocracked into TPA and ethylene. A
bifunctional catalyst (10 wt% MoO2/AC) for the hydrocracking of PET
yielded a maximum of 36.7 wt% TPA at 400
C with a selectivity of 70.3
wt% [383]. The MoO2/AC catalyst allows selective C-O bond scission of
the vinyl ester intermediates and subsequent hydrogenation, increasing
the TPA selectivity with the formation of ethylene.

◦

6.4.4. Caprolactam from polyamide 6

PA6 is synthesized by ring-opening polymerization of caprolactam.
Thermo-chemical conversion of PA6 is effective in recovering capro-
lactam [385–388]. Thermal degradation of PA6 via random bond scis-
sion (cis-elimination) could produce caprolactam [389,390]. Base
catalyzed (NaOH and KOH) pyrolysis of PA6 achieves 98.4 wt%
caprolactam selectivity at 290
C [390]. Deprotonating nitrogen in
amide linkage and subsequent intermolecular cyclization is promoted by
the base catalyst. Czernik et al. [391] tested the performance of

◦

Fig. 9. (a) Contour plots showing the effect of catalyst characteristics (concentration of Brønsted acid site, concentration of Lewis acid site, and pore size) on the
selectivity of monocyclic aromatic hydrocarbons (MAHs). Reprinted from Ref. [407] with permission of Elsevier. (b) Evolution trends of six grouped products from
the catalytic pyrolysis of 1-octene over ZSM-5 as the catalyst contact time increases. Reprinted from Ref. [408] with permission of Elsevier. (c) Catalytic conversion of
plastic wastes into BTEX simulated under two different contact modes (Left: ex-situ catalysis and Right: in-situ/subsequent ex-situ tandem catalysis) of mesoporous
MCM-41 and microporous HZSM-5. Reprinted from Ref. [409] with permission of Elsevier.

22

T. Lee et al.

Progress in Energy and Combustion Science 108 (2025) 101219

heterogeneous catalyst (Al2O3) in the caprolactam recovery. The 5 wt%
KOH activation to Al2O3 imparted a hydroxyl site on the catalyst surface.
The use of KOH/Al2O3 yielded 85.6 wt% caprolactam at 330

C.

◦

6.4.5. Bisphenol A from PC

◦

PC contains polymers of carbonate linkages in their repeating
chemical structure using BPA as a component monomer. The thermal
cracking of carbonate linkages present on PC is sensitive to temperature
[392]. Pyrolysis of compact disc produces 52 wt% liquid PC with a BPA
selectivity of 40.1 wt% at 600
C [393]. The low selectivity for a BPA
monomer was attibuted to the complex degradation patterns of PC. The
C-C bond scission of isopropylidenes in PC enhances the formation of
gaseous products (mainly CH4) [392], and the recombination of car-
bonate linkages produces high molecular weight products that serve as a
precusor to form char [394]. Steam-assisted pyrolysis at 300 and 500
C
in the presence of MgO base catalysts produces 70 wt% BPA with a
selectivity of ≥90 wt% [395] attributed to the base catalyst acting as the
nucleophile selectively attacking the C-O bonds in carbonate linkages.
Similarly, the base species present in a MSW incinerator bottom
ash-derived catalyst enhanced the production of BPA from PC feedstock
[396].

◦

6.4.6. Lactic acid/lactide from PLA

◦

PLA is synthesized under polycondensation of lactic acid or ring-
opening polymerization of lactide. Lactic acid with a liquid yield of
81 wt% was produced from PLA straw using sea shell-derived catalyst
(mass ratio of catalyst to PLA: 0.1) at 500
C which was higher than the
yield obtained by non-catalytic pyrolysis (66.3 wt%) [397]. The recov-
ery yield of lactic acid (12 wt%) was increased 1.34 times by increasing
the catalyst/PLA ratio up to 0.5. Pyrolysis of PLA at 400
C leads to a
liquid yield of 72.8 wt% with lactide selectivity of 58.5 area% [398].
Zeolite significantly increased the lactide selectivity (78.9 area%), while
MgO catalyst was not effective at the selective production of lactide. The
L-lactide selectivity obtained from the co-pyrolysis of PLA and lignin
was 23.2 area% compared to 8.7 area% from the pyrolysis of PLA alone
[399]. This indicates that the addition of lignin to PLA pyrolysis sup-
presses transesterification while promoting free radical reactions.

◦

◦

◦

The conversion of PLA into lactic acid by the introduction of CO2 as a
reactive gas to the pyrolysis reaction preferably occurs at ≥600
C
[400]. CO2 alters the degradation route for recovering lactic acid from
PLA. The CO2-assisted pyrolysis of PLA at 800
C results in a lactic acid
yield of 17.6 wt%, which is a 4.63-fold increase compared with the N2
environment. This suggests that CO2 facilitates the selective dissociation
of ester linkage in PLA. A similar pattern was observed with a catalyst
derived from MSW incinerator bottom ash [401]. Tricalcium phosphate
(TCP; Ca3P2O8) has high thermal stability and catalytic activity for
transesterification. Catalytic pyrolysis of PLA using CO2 and TCP cata-
lyst at 500
C results in a liquid yield of 77.1 wt% and lactic acid
selectivity of 21 wt% [402]. The use of TCP catalyst leads to a three-fold
higher yield of lactic acid than that of non-catalytic pyrolysis. This was
likely because the improved accessibility of CO2 to the PLA backbone
promotes the acid-catalyzed hydrogen transfer reaction.

◦

6.5. Recovery of aromatics

Among various aromatic products, BTEX are widely adopted as the
initial feedstocks owing to their commercial applications in the petro-
chemical industries. Global market demand for BTEX in 2022 was 6.7
billion USD, and is expected to reach 9.1 billion USD by 2028 [403].
reforming of
BTEX are
fossil-derived naphtha (see Section 3.1.2.) [404], accounting for ≥80 %
of the global BTEX production [405]. Therefore, recycling plastic waste
into BTEX provides a promising way to reduce current high dependences
on petroleum. A variety of approaches for the BTEX production from
pyrolytic valorization platform are presented in Table S11.

currently produced through catalytic

23

6.5.1. Aromatics from polyolefins

◦

Catalysts were introduced in the pyrolysis process to valorize PE/PP
and obtain high-purity BTEX to help narrow the product distribution at
≤650
C. Thus, screening a suitable catalyst to obtain the high yield of
BTEX is of significance. Zeolites were preferably used to convert PE/PP
into BTEX owing to their strong acid strength and shape selectivity.
Inayat et al. [406] prepared HZSM-5 catalysts with Si/Al ratios of 12, 19,
or 108 in the pyrolysis process of LDPE. The use of HZSM-5 (with the
catalyst-to-feed mass ratio of 0.1) significantly reduces the liquid yield
(81.5 wt%) compared to that from thermal pyrolysis. An increase of the
Si/Al ratio in HZSM-5 leads to a liquid yield of 39.5–45.8 wt% but en-
hances the selectivity for BTEX formation. This is attributed to an in-
crease of Brønsted acid sites in HZSM-5. The Brønsted acid sites are
responsible for the aromatization of pyrolytic volatiles. Catalytic py-
rolysis of LDPE using MCM-41 catalyst containing large pore sizes and
low acid density leads to its conversion into a broad distribution of
aliphatic HCs [407]. The use of Hβ and HY catalysts instead of MCM-41
shows higher product selectivity for alkylbenzene derivatives rather
than BTEX. The pyrolysis of LDPE catalyzed by HZSM-5 results in a
noticeable increase of BTEX formations. This is attributed to the intrinsic
shape selectivity of HZSM-5 to hinder the growth of side chains to a
benzene ring. Indeed, the size of micropores in HZSM-5 is comparable to
that of the benzene ring. Moreover, the distribution of acid sites in
HZSM-5 affects product selectivity. An increasing concentration ratio of
Brønsted acid site to Lewis acid site (i.e., [B]/[L]) in zeolites promotes
isomerization and/or aromatization of volatiles with enhanced selec-
tivity for BTEX (Fig. 9 (a)).

1-octene is a representative pyrolytic molecule that evolved from PE.
Catalytic pyrolysis of octene at a short contact time (≤90 ms) discharges
C4-C5 olefins as the primary products (Fig. 9 (b)) [408]. Further cracking
increases the formation of ethylene and propylene. Subsequently, the
recombination of C2–C3 olefins creates BTX formations with increasing
catalyst contact time. The use of Hbeta zeolite yields 49.4 area% of BTEX
in pyrolytic oil during the catalytic pyrolysis of waste face mask mainly
comprising PP, while the selectivity for BTEX catalyzed by HZSM-5
zeolite was much lower (21 area%) [410]. This is owing to the stron-
ger diffusional hindrance of HZSM-5 to the branched HCs stemming
from PP.

Configuration of catalysts in the experimental setup facilitates the
concentrated production of BTEX. Three different catalyst contacting
modes (such as ex-situ, in-situ, and in-situ/sequential ex-situ catalysis)
were established in the semi-batch reactor to maximize BTX production
[411]. The thermolysis of PE yields 6.5 wt% of BTX using ZSM-5 cata-
lyst. In-situ and consecutive ex-situ arrangement of catalysts for PE
conversion show the superior capabilities for the yield of BTX (35.1 wt
%) over the results from ex-situ (10.9 wt%) or in-situ (25.9 wt%) con-
figurations. In similar experimental setups, designing tandem catalysis
using mesoporous and microporous catalysts also helps to improve the
mass transfer of volatiles to internal active sites. Thus, enhanced pro-
ductivity for BTEX can be expected. Wang et al. [409] stationarily placed
mesoporous MCM-41 and microporous HZSM-5 in the pyrolysis of
packaging waste (comprising PE (50 wt%), PP (30 wt%), and PS (20 wt
%)). The BTEX formation of 24.5 wt% was obtained when in-situ
MCM-41 was sequentially coupled with ex-situ HZSM-5, compared to
20.9 wt% from ex-situ catalysis of MCM-41/HZSM-5 (Fig. 9 (c)). In-situ
catalytic cracking of MCM-41 alters the product distribution towards C8
HCs. Their improved accessibility to internal acid sites of HZSM-5 results
in a high yield of BTEX. Also, the use of MCM-41/HZSM-5 catalyst under
an ex-situ catalysis system shows the considerable formation of coke
(15.6 wt%). In contrast, the tandem catalysis design leads to the sig-
nificant reduction of coke formation into less than 1.5 wt%.

6.5.2. Aromatics from polyesters

PET is a representative polyester offering a favorable condition to
produce the BTEX from pyrolysis since it has a benzene ring in the
repeating monomer. Given the resonance structure of benzene, thermal

T. Lee et al.

Progress in Energy and Combustion Science 108 (2025) 101219

◦

degradation of PET tends to occur at the ester linkages. Thus, selective
dissociation of the ester linkages present in PET increases the likelihood
of producing the desired BTEX. To this end, many studies have tried to
use the metal oxides as catalytic materials owing to their great activity
for oxygen transfer. The effectiveness of CaO on BTEX production in the
two-step catalytic pyrolysis of PET was performed using CaO catalysts
containing four different base strengths [412]. The primary pyrolytic
products from thermolysis of PET at 450
C mainly contain benzoic acid
and TPA. The use of CaO enables the catalytic conversion of these in-
termediate products into BTEX. An increase in the base strength of CaO
facilitates the decarboxylation of ester linkages. Indeed, the production
of BTEX catalyzed by CaO (having the highest base site density of 315
(cid:0) 1) increases by ≥ 7 times compared to the non-catalytic reaction
μmol g
(8.6 area%). The CaO catalyst led to a noticeable selectivity for benzene
(63.0 area%). The same authors also performed catalytic pyrolysis of
PET over different metal oxides (ZnO, MgO, TiO2, and ZrO2) under
identical catalytic pyrolysis setups [413]. Compositional distribution of
BTEX is contingent on the acid-base properties of the metal oxides. The
ZnO catalyst has the strongest base strength and promotes the decar-
boxylation of volatiles stemming from PET. Thus, the highest yield of
benzene-rich aromatic HCs (particularly 73.3 area% of benzene) was
identified.

6.5.3. Aromatics from polycarbonates

Given the inherent high aromaticity of PC containing two benzene
rings in a single monomer, the thermal degradation of PC has great
potential for BTEX production. Nevertheless, the phenolic compounds
are the main product stream from PC pyrolysis. Thus, removing the
hydroxyl groups from the phenolic compounds is the main reaction
pathway to obtain the formation of BTEX. The effectiveness of co-
feeding other plastics (PE, PP, and PS) as a hydrogen donor in the cat-
alytic pyrolysis of PC shows that the use of HZSM-5 leads to 5 times
increased selectivity for BTEX formations (17.2 area%) over the results
◦
from non-catalytic pyrolysis at 700
C [414] with PS serving as the most
effective hydrogen donor with ~2.5 times increase of the BTEX selec-
tivity (47 area%). The improved hydrogen transfer imparted by the

addition of PS facilitates increased production of BTEX. Catalytic con-
version of aromatic plastic mixtures (containing PC) over Ru/Nb2O5
catalyst yields 60.5 wt% BTEX with a selectivity of 49.4 wt% [415]. This
is likely owing to the characteristic properties of Ru/Nb2O5 catalyst
enabling the strong oxygen affinity of ester and ether linkages in the
aromatic plastics. Simultaneously, selective cleavage of C-C bonds is
processed by the Brønsted acid sites. Despite the preferential activation
of transition metal for the C-H bonds, Ru particles disturb an adsorption
of aromatic compounds owing to its low coordination number, thereby
suppressing hydrogenation of the benzene ring.

6.5.4. Aromatics from elastomers

the chemical structure of

Elastomers are a polymer group with rubbery properties. Poly-
isoprene, polybutadiene, polystyrene-butadiene are deemed the repre-
sentative elastomers. Given that
three
elastomers contains a conjugated bond and/or a benzene ring, their
thermal degradation offers a favorable condition to produce aromatic
formations. A comparison of the thermolytic products obtained from the
thermolysis of three elastomers confirmed that polyisoprene is the main
component in tire waste [416]. The higher acid density of zeolite cata-
lysts over mesopore-structured MCM-41 and SBA-15, ZSM-5 and beta
zeolites led to the marked selectivity towards mono-aromatics, partic-
ularly reaching 10.3 area%, 19.8 area%, and 16.9 area% BTEX,
respectively. Fe/HY and Zr/HY show increased selectivity towards BTEX
in the catalytic pyrolysis of waste butadiene rubber, corresponding to
62.3 area% and 61.8 area%, respectively compared with standard HY
(43.4 area%) [417] and Co-supported HY zeolites. However, each
transition metal shows the favored selectivity for specific aromatics.
Fe/HY exhibits the catalytic activity to improve the yield of benzene and
toluene. Zr/HY was more beneficial in the production of xylene isomers
(20.0 area%).

6.6. Recovery of light olefins

Light olefins are a mixture of ethylene, propylene, butadiene, and
others. The C2-C4 olefins serve as the key platform feedstocks in the

Fig. 10. (a) Concentration profiles of pyrolytic products stemming from HDPE in the reaction temperature range of 400–1000
C. Reprinted from Ref. [422] with
permission of Elsevier. (b) Effect of residence time on the yields of total gas and light olefins. Reprinted from Ref. [424] with permission of Elsevier. (c) Reaction
pathways for catalytically converting alkanes into light olefins over transition metal modified ZSM-5 catalyst. Reprinted from Ref. [425] with permission of Elsevier.

◦

24

T. Lee et al.

Progress in Energy and Combustion Science 108 (2025) 101219
