Repository: Sithcighce/IgnisBenchmark

# 第八次尝试：DeepSeek官方API倒序处理（中间批次，部分成功）

**生成时间**: 2025-10-15 11:55  
**供应商**: DeepSeek官方API（关键突破！）  
**模型**: `deepseek-chat`  
**处理方式**: 倒序（reverse）  
**核心问题**: **中文prompt的局限** ⚠️  
**完成度**: 189/247 (76.5%)

---

## 📊 批次信息

- **数据**: `question_reverse/` (247文件夹, 189有题, **76.5%**)
- **语言**: 中文prompt + 中文答案
- **特点**: 倒序处理（从最后一篇论文开始）
- **创新**: 智能重试机制

**关键突破**: 完成率从07的11-18% → **76.5%**（提升4-7倍）

---

## 🎯 核心改进与问题

### **✓ 突破：切换到DeepSeek官方API**

从07的失败中学到的最重要教训：

```
07批次: SiliconFlow API → 11-18%完成率
08批次: DeepSeek官方API → 76.5%完成率

提升效果: 5-7倍！
```

**官方API的优势**:
- ✅ 无中转层，延迟低
- ✅ 稳定性高，错误率低  
- ✅ 支持20并发无压力
- ✅ 响应速度快

File: 历史尝试归档/08_批量详细题目_中间批次/data/question_reverse/Mesoscale-modeling-in-electrochemical-device_2019_Progress-in-Energy-and-Com/Mesoscale-modeling-in-electrochemical-device_2019_Progress-in-Energy-and-Com.txt (part 2 of 4)
Progress in Energy and Combustion Science 71 (2019) 118–142
typically includes other side reactions leading to heat generation.
I n  is the partial reaction current contribution from the n th elec-
trode reaction, U n is the corresponding open circuit potential, I is
the apparent current density and V the cell potential. The enthalpy
of mixing term represents the heat effect associated with concen-
tration gradients in the cell and the last term represents heat effect
due  to  phase  transformations.  The  electrochemical-thermal  cou-
pling manifests in terms of temperature-dependent physicochem-
ical properties (e.g. diffusion coefficient and ionic conductivity of
the electrolyte) and dependence of the open circuit potential with
local concentrations in the solid phase.

2.5. Distinction between direct numerical simulation and
macrohomogeneous model

To summarize the electrochemical physics presented in the pre-
vious  sub-sections,  we  present  a  fine-scale  mathematical  model
of  binary  electrolyte  intercalation  chemistries-based  LIBs  with  a
fully  resolved  electrode-electrolyte  interface  alongside  the  requi-
site  interface  and  boundary  conditions.  This  example  is  used  to
expand on the concepts discussed earlier (direct numerical simu-
lation (DNS)), and how boundary and initial conditions are applied
to  the  governing  equations  of  electrochemical  physics.  Further-
more, connection between the fully resolved DNS model and vol-
ume averaged macrohomogeneous model are established to pro-
vide a better understanding of the coupling between the modeling
paradigms.

124

E.M. Ryan and P.P. Mukherjee / Progress in Energy and Combustion Science 71 (2019) 118–142

Lithium-ion  battery  physics  encompasses  species  and  charge
transport in the electrolyte ( Li + , PF6 −) and electrode ( Li, e −) phases
alongside interfacial charge transfer at the electrode-electrolyte in-
terface. The nature of the charge carrier changes at the electrode-
electrolyte interface contributing to ionic current in the electrolyte
phase  (motion  of  Li + ,  PF6 −)  and  electronic  current  (motion  of
e −) in the solid phase. For  DNS on the fully  resolved electrode-
electrolyte structure this translates into the following set of cou-
pled governing differential equations

c s

Solid state diffusion: Li transport inside the solid active mate-
rial  particles  is  through  diffusion  under  concentration  gradients
and Eq. (18) is solved (neglecting advection) with Fickian diffusion
( Eq. (21) ) to model transport inside the active material.
∂ c s
∂t
here, c s is the concentration of Li atoms in the solid phase, D s is
the diffusivity of Li inside the solid phase and t is time.

= D s ∇ 2

(26)

t + ∇ · i e
F

= ∇ · ( D e ∇ c e ) +

Li +  transport in the electrolyte phase: Diffusional transport un-
der concentration gradients and migration under electric field con-
tribute to Li + motion in the electrolyte phase.
∂ c e
∂t
here, c e  is the concentration of Li +  ions in the pore phase elec-
trolyte,  D e  is  the  ionic  diffusivity  of  Li + ,  t +  is  the  transference
number which accounts for the fraction of ionic current, i e , carried
by Li + . It should be noted that ionic current occurs through mo-
tion of both positive and negative charged species and hence frac-
tional contributions of individual charged species appears in the
species conservation equation. Additionally Eq. (27) is a variation
of Eq. (13) for a mesoscopic domain.

(27)

Electrolyte  phase  current:  The  ionic  current  has  contributions

from electrolyte potential and concentration gradients.
i e = −( κ∇ φe + κD ∇ ln c e )
(28)
here, φe is the electrolyte phase potential, κ and κ D are the ionic
and diffusional conductivity of the binary electrolyte respectively.

Charge conservation in the electrolyte phase (ionic current): Con-

servation of ionic charge in the electrolyte phase leads to
∇ · ( κ∇ φe + κD ∇ ln c e ) = 0

(29)

Charge conservation in the solid phase (electronic current): Elec-
tronic current is given using Ohm’s law (only migration) and cor-
responding solid phase charge conservation takes the form
∇ · ( σ ∇ φs ) = 0
(30)
here, σ is the electronic conductivity of the solid phase and φs is
the electrostatic potential of the solid phase.

In addition to flux continuity, the above governing equations are
coupled through the electrode-electrolyte interface via the follow-
ing:

−D s ∇ C s · ˆ n = −D e ∇ C e · ˆ n =

i
F

−σ ∇ φs · ˆ n = −( κ∇ φe + κD ∇ ln C e ) · ˆ n = i

(31)

(32)

where  ˆ n is the local surface normal pointing from the solid phase
towards the electrolyte phase, and i is Butler–Volmer current den-
sity as given by Eq. (9) . It is apparent that the electrochemical re-
action terms appear as interface conditions in the DNS formula-
tion. The boundary conditions at the solid-phase current collector
interface will be given by
−σ ∇ φs · ˆ n = −( κ∇ φe + κD ∇ ln C e ) · ˆ n = i app
where i app is the applied current density for the system. It should
be noted here that the exchange current density for Li-ion based

(33)

intercalation chemistries shows functional dependence on the solid
phase concentration at the particle surface and electrolyte phase
concentration given by [32]

/ 2

(cid:14)
c f
s c e

(cid:15)(cid:15)1
s  − c f
c max
s

(cid:14)
i 0 = k
here, k is the rate constant, c f
the solid phase and c max
intercalated in the solid phase.

s

(34)

s  is the surface concentration of Li in
is the maximum amount of Li that can

From  the  above  discussion,  it  is  clear  that  the  electrochemi-
cal charge transfer reactions proceeding at the electrode-electrolyte
interface appear as interfacial or boundary conditions for the fully
resolved DNS model. With an appropriate set of initial conditions,
the above formulation is well-defined to obtain the temporal and
spatial evolutions of the concentration and potential fields inside
the LIB. However, this approach enforces a huge amount of com-
putational  burden  and  requires  the  fully  resolved  electrode  mi-
crostructure geometry.

Alternatively,  if  an  electrode-electrolyte  assembly  is  homoge-
nized  and  represented  as  a  composite  material,  then  a  source-
term representation can be developed as is seen for the volume
averaged macrohomogeneous models. Through homogenization of
the  porous  electrode  microstructure,  volume  averaged  quantities
are obtained with the primary parameters of consequence being
porosity  ε,  pore  phase  tortuosity  τ ,  active  material—electrolyte
specific surface area a s and effective electronic conductivity of the
solid phase σ eff . Porosity accounts for the fraction of void space in
the porous electrode while tortuosity is a measure of the convolut-
edness of the transport pathways inside the porous electrode. The
interfacial electrochemical reactions occur at the electrolyte-active
material interface; hence, the corresponding surface area is an im-
portant  descriptor  for  the  electrode-electrolyte  assembly.  Finally,
the effective electronic conductivity is a measure of the electronic
conductivity of the composite solid phase microstructure consist-
ing of active material and secondary inclusions. The effective pore
phase transport parameters can then be obtained through the fol-
lowing relations:

ε
,  κeff = κ
D e,eff = D e
τ

ε
τ

,  κ eff

ε
D  = κD
τ

(35)

Correspondingly,  the  macrohomogeneous  model  for  the  LIB
consists  of  the  following  set  of  governing  differential  equations
(variables being the same as described for the DNS model):

Solid state diffusion:

∂ c s
∂t

= D s ∇ 2

c s

(36)

(cid:14)

+

∇ ·

∇ ·

(37)

(38)

= ∇ ·

1 − t

(cid:14)
+

= a s i

(cid:15) a s i
F

Li + transport in the electrolyte phase:
(cid:15)
∂ c e
D e,eff∇ c e
ε
∂t
Charge conservation in the electrolyte phase (ionic current):
(cid:15)
(cid:14)
κeff∇ φe + κD,eff∇ ln c e
+ a s i = 0
Charge conservation in the solid phase (electronic current):
(cid:15)
(cid:14)
σeff∇ φs
It  should  be  noted  that  the  homogenized  governing  differen-
tial equations contain microstructure properties as well as source
terms  similar  to  Eq.  (3) .  Herein  lies  the  difference  between  the
macrohomogeneous and DNS models. While, the interfacial elec-
trochemical reactions present as interface terms in the DNS model,
the effective medium approach of a macrohomogeneous model is
able to treat the interfacial reactions as source terms in the gov-
erning differential equations. The corresponding boundary condi-
tions for the macrohomogeneous model are enumerated below as
well.

(39)

E.M. Ryan and P.P. Mukherjee / Progress in Energy and Combustion Science 71 (2019) 118–142

125

Variable

Anode – current
collector boundary

Anode – separator boundary

Cathode – separator
boundary

Cathode – current
collector boundary

φa
φc
φe
c e

i app = −σ eff
−

a ∇ φs

∇φe = 0
∇c e = 0

∇φs = 0
−
κeff∇ φe + κD,eff∇ ln c e (cid:2) x −
= κeff∇ φe + κD,eff∇ ln c e | x +
D eff∇ c e | (cid:2) x − = D eff∇ c e | x +

−
∇φs = 0
κeff∇ φe + κD,eff∇ ln c e (cid:2) x −
= κeff∇ φe + κD,eff∇ ln c e | x +
D eff∇ c e | (cid:2) x − = D eff∇ c e | x +

s  ∇ φs

−
i app = −σ eff
∇φe = 0
∇c e = 0

3. Mesoscale modeling methods

Mesoscale modeling methods focus on resolving the chemical-
physical processes occurring within porous microstructures and at
interfaces and surfaces within electrochemical devices. There are
two broad categories of computational methods used to simulate
mesoscale  phenomena  in  electrochemical  devices,  particle-based
methods,  and  mesh  based  or  fine-scale  computational  fluid  dy-
namics (CFD) methods. In both methods, the microstructure of in-
terest needs to be defined a priori and is an input to the model.
In the following sub-sections we describe methods of microstruc-
ture representation, the fundamentals of various mesoscale model-
ing methods along with notable results and some of the challenges
of using these methods.

3.1. Porous microstructure representation

Mesoscale modeling of electrochemical systems requires the ge-
ometrical details of the microstructure, such as a porous electrode,
as  input.  Naturally,  the  accuracy  of  pore-scale  calculations  is  di-
rectly tied to the fidelity of microstructural information. Realiza-
tions of porous microstructures can be obtained either by experi-
mental imaging or by stochastic reconstruction methods.

3.1.1. Experimental imaging

There  are  two  main  experimental  methods  for  imaging  3D
porous  microstructures,  X-ray  computed  microtomography  (XCT)
and  focused  ion  beam—scanning  electron  microscopy  (FIB-SEM)
[34] .  In  recent  years,  there  has  been  tremendous  progress  in
XCT  [35,36,45–47,37–44]  based  3D  porous  structure  reconstruc-
tion,  which  is  a  non-invasive  experimental  technique.  FIB-SEM
[48–52] is a destructive technique that uses a focused ion beam
to slice the sample plane-by-plane while simultaneously imaging
each of these planes. The XCT technique uses X-rays, which have
much smaller wavelengths than the visible light and proffer suffi-
cient resolution. On the other hand, FIB-SEM relies on accelerated
electrons that exhibit a wave nature (de Broglie waves). The wave-
length of the associated waves is inversely related to the square

root  of  the  accelerated  voltage  and  equivalently  the  wavelength
could be made small enough to probe microstructural attributes.
These  two  techniques  are  quite  different  in  terms  of  the  probe
(X-ray energy vs. electron waves), interaction with the sample, and
interpretation of the contrast data. X-rays penetrate solids, while
electrons do not. Current XCT technology does not provide enough
contrast with respect to some materials, e.g., carbon additives and
polymeric binder domains in LIB electrodes, while FIB-SEM is more
restrictive in terms of the field of view. At the end of the exper-
iment,  these  contrast  images  are  analyzed  to  reconstruct  porous
electrodes. A typical workflow for XCT is shown in Figs. 2 , and 3
provides an illustration of the multi-scale nature of the FIB-SEM
technique.

3.1.2. Stochastic reconstruction

Stochastic reconstruction, on the other hand, is quite an effi-
cient approach to study a wide variety of electrode microstructures
with  different  compositions,  porosities,  particle  types,  etc.  Addi-
tionally,  it allows one to generate large enough domains (unlike
FIB-SEM) containing all the relevant phases (unlike XCT). In other
words, stochastic reconstruction can be suitably used to circum-
vent the limitations of imaging techniques as and when required.
For  the  reconstructed  microstructures  to  represent  realistic
electrodes,  generation  routines  often  march  (evolve  the  struc-
ture)  to  match  statistical  details  of  experimental  structures,  e.g.,
phase  fractions,  contact  probability,  2-point  correlation  function,
etc.  [53,54] .  Such  techniques  must  guarantee  connectivity  of  the
solid phases (active material, conductive additive and binder taken
together)  for  efficient  electronic  conduction  in  the  electrode,  for
the resulting microstructural realizations to be of practical signifi-
cance.

3.1.2.1. Monte Carlo (MC).  Monte Carlo modeling [55–59] for mi-
crostructure regeneration is based on random number generators
and  statistical  distributions.  First  particle  dimensions  and  orien-
tations are specified in the form of statistical distributions. Then
particle locations are randomly generated till the particle volume
fraction equals the prescribed value. Particle overlap is allowed to

Fig. 2.  Image processing steps translate raw image data into 3D microstructural reconstruction of porous electrodes. The raw images (a) are first aligned with respect to
each other so the same pixel on successive images correspond to identical in-plane locations on the electrode and then cropped to isolate the region of interest (b). At this
stage other corrective steps are applied such as filtering. Next the images are segmented to identify material phases (c), and eventually these are combined together to give
a 3D reconstruction (d). The images in (a) to (c) are obtained from open source XCT data for a LIB cathode [47] , while (d) is reconstructed from corresponding segmented
image slices.

126

E.M. Ryan and P.P. Mukherjee / Progress in Energy and Combustion Science 71 (2019) 118–142

Fig. 3.  FIB-SEM investigation of a composite LIB cathode. (a) Micron-sized active material particles along with carbon-fibers; (b) further magnification reveals primary active
material particles of a couple hundred nanometers; (c) 3D electrode reconstruction; inset shows the location of the reconstructed portion compared to the electrode sample.
Reproduced from [49] with permission of the Electrochemical Society. Copyright 2012, The Electrochemical Society.

guarantee solid phase connectivity for efficient electronic conduc-
tion. The same procedure can be extended to incorporate multiple
solid phases.

shifting particle locations. The new particle location is accepted or
rejected based on a probabilistic rule. Thus, every new microstruc-
ture is closer to the desired state and eventually converges after a
finite number of operations.

3.1.2.2. Dynamic  particle  packing  (DPP).  This  approach  [53,60]  is
derived from molecular dynamics simulations. Here active mate-
rial,  conductive  additive  and  binder  particles  are  randomly  dis-
tributed  as  per  user-specified  volume  fractions.  The  system  is
evolved in time till its minimum energy state is reached (i.e., equi-
librium  state)  based  on  suitable  interparticle  force  descriptions.
The active particles are modeled as hard spheres while conductive
additive and binders are treated as soft spheres to ensure connec-
tivity  of  the  solid  phase.  The  method  can  be  easily  extended  to
work with non-spherical particulate matter, if the functional na-
ture  of  the  force  field  is  available.  For  the  reconstruction  to  be
more realistic, experimental particle size distributions are used in-
stead of having monodisperse particles.

3.1.2.3. Stochastic  grid.  This  approach  is  quite  closely  related  to
Monte Carlo generation [43,51,53] . In this method, a possible mi-
crostructure is generated by randomly placing solid phase parti-
cles. Then multiple successive realizations are obtained by swap-
ping neighboring particles (thus maintaining volume constancy) till
the  statistical  function  of  the  generation  structure  (e.g.,  2-point
correlation  function)  matches  the  experimentally  obtained  value.
Alternatively the system can also be driven to a minimum state
of energy. As the microstructure is randomly generated, ensuring
particle connectivity becomes a challenge, unless particle overlap
is allowed.

3.1.2.4. Simulated annealing.  This algorithm starts with a random
configuration  of  particulate  phases  [61,62] .  Energy  is  defined  in
terms of an objective statistical descriptor (here energy is used in
a generic sense). Then successive new structures are generated by

3.1.2.5. Controlled  random  generation  /  quasi-random  generation.
Such  a  procedure  grows  electrode  structure  sequentially  [63,64] .
First  random  seeds  are  chosen,  and  active  particles  are  grown
around them to meet the desired volume fraction. Due to the ran-
dom  seed  initiation,  the  generated  phase  tends  to  be  well  con-
nected as the volume fraction is increased. Once, the active mate-
rial is grown, conductive additive and binder are selectively grown
on active material surfaces, thus further ensuring solid phase con-
nectivity. Due to this selective nature, the technique is referred to
as controlled random generation or quasi-random generation.

3.1.2.6. Applications  of  stochastic  reconstruction  to  electrochemical
systems.  Recently a novel physics-based description was developed
to add secondary (non-intercalating) solids in the active material
backbone for LIB electrodes, Fig. 4 [65] . This not only allows one
to reconstruct composite electrode structures with all the essential
details but also helps delineate physicochemical limitations arising
from microstructural complexations. Future efforts should harness
the lucrative aspects of stochastic reconstructions in order to ex-
tend the scope of imaging techniques as well as foster a holistic
view of composite electrode structures.

Similarly,  stochastic  microstructure  generation  methods  have
received significant attention in the PEFC, namely for the recon-
struction of the porous catalyst layer (CL), microporous layer (MPL)
and  fibrous  gas  diffusion  layer  (GDL)  [54,66,67] .  3-D  realization
of the non-woven carbon paper GDL was reconstructed based on
structural  inputs  (fiber  diameter,  fiber  orientation  and  porosity),
which can be obtained either directly from the fabrication spec-
ifications  or  indirectly  from  the  SEM  (scanning  electron  micro-

E.M. Ryan and P.P. Mukherjee / Progress in Energy and Combustion Science 71 (2019) 118–142

127

Fig. 4.  Stochastic reconstruction of battery electrodes. (a) These composite electrodes have multiple phases with often hugely varying length scales, which allows one to
treat the smaller sized solids as a secondary phase (b). This secondary phase can adopt different interfacial arrangements, i.e., morphologies based on electrode fabrication
processes. These morphologies could range from a film-type coating to a finger-like arrangement. Reprinted with permission from [65] . Copyright 2018 American Chemical
Society.

Fig. 5.  Stochastic reconstruction of a typical fibrous GDL in PEFC. Reproduced from [67] with permission from the Journal of the Electrochemical Society. Copyright 2007,
The Electrochemical Society.

scope)  micrographs  or  by  experimental  techniques.  This  recon-
struction method is a highlight of the GeoDict software [68] . Fig. 5
shows  a  representative  reconstructed  microstructure  of  a  typical
non-woven, carbon paper GDL [67] with porosity around 72% and
thickness of 180 μm along with the pore size distribution.

3.2. Particle methods

Various  particle-based  numerical  methods  have  been  used  to
model the multiphase physics of electrochemical devices, such as
reactive transport, heat transfer and solid mechanics. These meth-

ods include dissipative particle dynamics (DPD), smoothed parti-
cle  hydrodynamics  (SPH),  discrete  element  methods  (DEM),  and
the Lattice Boltzmann method (LBM). DPD, SPH and DEM methods
are all considered off-lattice methods, where the domain is repre-
sented by Lagrangian particles, which move throughout the system
due to the forces acting on them. In these methods, there is no grid
or mesh used in the simulation domain. The LBM represents the
domain as a collection of pseudo-particles, which interact via prop-
agation and collision on a discrete lattice domain structure. In all
particle methods each particle carries its physical properties with
it (i.e. temperature, density, concentrations, etc.) and evolves over

128

E.M. Ryan and P.P. Mukherjee / Progress in Energy and Combustion Science 71 (2019) 118–142

time based on interactions with neighboring particles, which are
calculated based on a weighted interaction term. The exact form
of a particle’s interactions with neighboring particles is what dis-
tinguishes one method from another.

Although all of these methods have been used to model fuel
cells, batteries and other electrochemical devices; SPH, DPD, and
LBM are the most widely used for mesoscale modeling of electro-
chemical devices and will be the focus of this section.

3.2.1. Smoothed particle hydrodynamics fundamentals

In  smoothed  particle  hydrodynamics  (SPH)  particles  are  used
as interpolation points to discretize and solve the governing par-
tial differential equations of a system based on the SPH smoothing
function (kernel). The SPH method is based on the integral inter-
polation scheme for a continuous field, A [69]

(cid:21)

A s ( (cid:2) x ) =

(cid:10)
(cid:10)
A ( (cid:2) x ) W ( (cid:2) x − (cid:2) x (cid:10) , h ) d
x

(40)

where A s is the smooth approximation of A , W is the SPH kernel
with a support length of h and the integration is performed over
the entire domain of A . The kernel, W , is chosen such that it is
differentiable, normalized over the volume,

(cid:21)

W ( (cid:2) x (cid:10) − (cid:2) x , h ) d (cid:2) x (cid:10) = 1

(cid:10)
x ∈ (cid:14)P ∪ (cid:14)S

(cid:14)P ∪ (cid:14)S
and tends towards the delta function as h → 0. When W is the delta
function Eq. (40) reproduces A exactly [69] .

In  the  SPH  method,  the  computational  domain  is  discretized
with a set of particles, and the integral, Eq. (40) , is approximated
as the summation:
(cid:2)

(cid:2)

A s ( (cid:2) x ) =

A i W ( (cid:2) x − (cid:2) x i , h ) =

W ( (cid:2) x − (cid:2) x i , h ) ,

(42)

m i
ρi

i

A i
d i

i

i ) ,  d

i = A ( (cid:2) x

i is the mass of particle i and

i  is  the  position  of  particle  i ,  A

ρ
i
where  (cid:2) x
i  is  the
m
particle  number  density  (number  of  particles  per  volume), ρ
i  is
i assumes
the fluid density and m
summation  over  all  particles  [69] .  In  general,  the  summation  in
Eq. (42) is over all particles but due to the form of the kernel only
particles within a distance h from the particle of interest will have
a  non-zero  contribution  to  the  sum  and  need  to  be  included  in
the summation in the numerical implementation of a SPH method.
This greatly reduces the computational cost of SPH simulations.

i =
(cid:19)

Since the SPH kernel is differentiable, the gradient of A s can be

written as [69] ,

∇ A s ( (cid:2) x ) =

∇ i W ( (cid:2) x − (cid:2) x i , h )

(cid:2)

A i
d i

i

(43)

Using the SPH formulation of a field ( Eq. (42) ) and its derivative
( Eq. (43) ) the partial differential equations of a system can be writ-
ten in SPH form. SPH has many attractive features, which provide
it with an advantage over finite difference and finite element mod-
els for problems involving geometrically complex domains and/or
surface interactions. The meshless discretization of SPH allows the
conservation equations to be solved in the Lagrangian framework.
The particle nature of SPH permits easy implementation of physical
and chemical effects within advection modeling. SPH also explicitly
conserves mass and linear momentum and due to its Lagrangian
nature does not require explicit boundary tracking, which allows
for simple implementation of complex geometries and/or moving
boundaries [70] . SPH also has a number of disadvantages, which
have limited its application, some of these include the implemen-
tation  of  boundary  conditions,  discretization  error,  and  conver-
gence and stability issues under high parameter gradients. These
are  all  active  areas  of  research  within  the  SPH  community  [71] .
SPH was originally developed for astrophysical systems [72,73] and

has since been applied to a variety of fluid dynamics and reactive
transport  problems  [70,74–77] .  Recently,  SPH  models  have  been
developed  to  investigate  the  complex  physics  of  electrochemical
devices, including the operation and degradation of both fuel cells
and batteries [78–82] .

3.2.2. Dissipative particle dynamics fundamentals

Dissipative  particle  dynamics  (DPD)  is  a  mesoscale  particle-
based  method,  which  simulates  hydrodynamics  and  thermal
fluctuations.  It  was  originally  developed  by  Hoogerbrugge  and
Koelman [83] and formulated as a statistical mechanics model by
i ) and velocity
Español and Warren [84] . The change in position ( r
( v

i ) of particles are governed by Newton’s equations of motion,

=

= v i

f i
m

d r i
dt
d v i
dt
where the force ( f
wise forces [85] ,
(cid:14)
(cid:2)
i j + F D
F C

f i =

(cid:15)
i j + F R
i j

(41)

j(cid:9) = i

i ) between particles are governed by three pair-

(44)

(45)

The conservative force ( F C ) is a soft repulsion force, which acts
between  the  center  of  masses  of  two  particles,  with  the  simple
form [86] ,

ˆ r i j

(46)

(cid:2)

(cid:8)
αi j

1 −

F C
i j =

(cid:9)
r i j
r c

j(cid:9) = i

where r
radius beyond which the force between particles is zero, α
particle interaction coefficient, and ˆ r

ij  is the distance between particles i and j , r c  is a cutoff
ij  is a

i j is the unit vector.

The dissipative force ( F D ) and stochastic force ( F R ) constitute a
pair-wise Brownian dash-pot model and represent the viscous and
thermal noise between particles, respectively [86] . Both forces in-
clude a “bell-shaped” weighting function to model the particle in-
teractions and F R also includes a stochastic term, such as a Wiener
Process,  to  introduce  randomness.  Common  formulations  for  the
dissipative and stochastic forces are [86] ,
γ w D ( r i j )( v i j · ˆ r i j ) ˆ r i j
F D
i j  =

(47)

(cid:2)

j(cid:9) = i

(cid:2)

F R
i j =

σ w R ( r i j )

d W i j
dt

ˆ r i j

(48)

ij  is  the  relative  velocity  between  particles  i  and  j , γ is
where  v
a friction coefficient, w D  and w R  are the dissipative and random
weighting functions, respectively, which are a function of the dis-
ij ) and have a support length of r c , σ is
tance between particles ( r
related to γ by σ 2 = 2 γ k B T where k B  is the Boltzmann constant
and T is temperature, and dW
ij is an independent increment of the
Wiener process [85,86] .

DPD has been used as a method for upscaling molecular dy-
namics (MD) scale simulations and a bridge between coarse grain
MD  and  continuum  CFD  models  [87] .  However,  DPD  has  several
limitations, which need to be considered when using the method.
These limitations include the inability to specify thermodynamics
behavior as an input, for instance the model can be fit to the com-
pressibility of a fluid but in doing so may cause the predicted pres-
sure to be unrealistic. The dissipative nature of the method does
not allow temperature gradients to be sustained. For multiphase
flows, DPD will not capture the drag between neighboring particles
unless it has a radial velocity component. The formulation is hard-
wired to scale such that changing the number of particles in the
system requires reparametrizing the system, i.e. there is no such

E.M. Ryan and P.P. Mukherjee / Progress in Energy and Combustion Science 71 (2019) 118–142

129

thing as convergence or grid refinement in DPD. Finally, the ther-
mal fluctuations of DPD are not a function of volume or size and
as such do not scale with the system. Modifications to the origi-
nal DPD formulation have been implemented to overcome some of
the limitations of the model [86] . The fluid particle model (FPM)
adds a shear force to DPD that depends not only on the approach-
ing velocity but also on the velocity difference, which overcomes
the  simplistic  friction  forces  of  DPD.  Further  modifications  have
led to the smoothed DPD method, which is based on an SPH for-
mulation and includes a thermal fluctuation term that scales with
size [86] .

3.2.3. Lattice Boltzmann method fundamentals

The lattice Boltzmann method (LBM) is a particle-based, meso-
scopic  approach  with  a  simplified  kinetic  description  based  on
classical statistical physics. Within the LBM framework, a fluid is
represented  as  a  collection  of  pseudo-particles  and  interacts  via
propagation  and  collision  on  a  discrete  lattice  domain  structure.
The LBM is inherently a scale-bridging numerical scheme, which
incorporates simplified kinetic models to capture microscopic flow
physics, and the ensemble-averaged quantities satisfy the macro-
scopic  behavior  [88] .  Due  to  the  underlying  kinetic  nature,  the
LBM  has  received  wide  acceptance  in  fluid  flow  applications  in-
volving interfacial dynamics and complex boundaries, e.g. multi-
phase/multicomponent flows in porous medium [88] . In the con-
text of electrochemical devices, the LBM has received significant
interest in investigating the underlying physicochemical and two-
phase transport behavior in the constituent microporous compo-
nents in fuel cells [54] .

The two-phase LB modeling algorithms, reported in the litera-
ture, and variants thereof, include the model by Gunstensen et al.
[89] ,  Shan  and  Chen  [90,91] ,  Swift  et  al.  [92,93] ,  and  He  et  al.
[94] . Among these two-phase LB models, the model by Shan and
Chen [90,91] is widely used due to its simplicity in implementing
boundary  conditions  in  complex  porous  structures,  versatility  in
handling fluid phases with different densities, viscosities and wet-
tabilities, as well as the capability of incorporating different equa-
tions of state.

In  brief,  the  Shan  and  Chen  model  introduces  k  distribution
functions for a fluid mixture comprising of k components. Each dis-
tribution function represents a fluid component and satisfies the
evolution equation. The non-local interaction between particles at
neighboring lattice sites is included in the kinetics through a set
of potentials. The evolution equation for the k th component can
be written as:

i (x + e i δt , t + δt ) − f k
f k

i (x , t) = −

i (x , t) − f k (eq )
f k
τ

i
k

(x , t)

(49)

f k
(x , t)  is  the  number  density  distribution  function  for  the  k th
i
component in the i th velocity direction at position x and time t ,
and δt is the time increment. In the term on the right-hand side,
τ
k is the relaxation time of the k th component in the lattice unit,
and  f k (eq )
(x , t) is the corresponding equilibrium distribution func-
i
tion. The right hand side of Eq. (49) represents the collision term
based on the BGK (Bhatnagar–Gross–Krook), or the single-time re-
laxation approximation [95] . The spatio-temporal discrete form of
the LB evolution equation based on the BGK approximation, given
by Eq. (49) , is often referred to as the LBGK equation. A typical
3-D 19-speed lattice (D3Q19, where D is the dimension and Q is
the number of velocity directions), with the velocity directions, is
shown schematically in Fig. 6 .

The phase separation between different fluid phases, the wet-
tability of a particular fluid phase to the solid, and the body force,
are taken into account by modifying the velocity used to calculate
the equilibrium distribution function. An extra component-specific

Fig. 6.  Schematic of a typical D3Q19 lattice structure [96] .

velocity due to interparticle interaction is added on top of a com-
mon velocity for each component. Interparticle interaction is real-
ized through the total force, F
k , acting on the k th component, in-
cluding fluid/fluid interaction, fluid/solid interaction, and external
force. More details can be found in the reference [97] .

The continuity and momentum equations can be obtained for
the fluid mixture as a single fluid using the Chapman–Enskog ex-
pansion procedure in the nearly incompressible limit:
∂ρ
∂t
(cid:12)
ρ

+ ∇ · (ρu ) = 0
(cid:13)
+ (u · ∇ ) u

= −∇ p + ∇ · [ ρν(∇u + u ∇ )] + ρg

⎫
⎪ ⎬

(50)

⎪ ⎭

∂u
∂t

where the total density and velocity of the fluid mixture are given,
respectively, by:

(cid:2)

ρ
k
(cid:2)

k

ρ =

ρu =

ρ
k

k u

k +

1
2

(cid:2)

⎭
k F
k

⎫
⎬

(51)

with a non-ideal gas equation of state [98] .

The  primary  physical  parameters,  such  as  the  fluid/fluid  and
fluid/solid interaction parameters, need a priori evaluation through
model calibration using numerical experiments. The fluid/fluid in-
teraction gives rise to the surface tension force and the fluid/solid
interaction manifests in the wall adhesion force. The fluid/fluid and
fluid/solid interaction parameters are evaluated by designing two
numerical experiments, the bubble test in the absence of the solid
phase and the static droplet test in the presence of a solid wall, re-
spectively. The details of these numerical experiments are detailed
elsewhere [97,99,100] .

3.2.4. Notable results

Particle-based  modeling  methods  have  been  used  to  investi-
gate reactive transport within multiphase regions of electrochem-
ical  devices.  In  particular  studies  have  considered  the  effects  of
microstructure on the wettability, water transport and proton con-
duction of PEFCs [101–105] , multiphase transport of the electrolyte
in  vanadium  flow  batteries  [106,107] ,  effects  of  electrode  struc-
ture on LIB performance and thermal characteristics [81,108–112]
and porous reactive transport and degradation in SOFC electrodes
[80,113–121] . Here we will highlight some of the notable results
from these studies and direct the reader to the references for fur-
ther details.

130

E.M. Ryan and P.P. Mukherjee / Progress in Energy and Combustion Science 71 (2019) 118–142

Fig. 8.  The effects of a separator on dendrite growth at the anode-electrolyte inter-
face in a Li-air battery. Reprinted with permission from [82] . Copyright 2018 Amer-
ican Chemical Society.

tionally they showed that restricted mass flux and increased tor-
tuosity in seperators can restrict mass transport enough to reduce
dendrite growth, Fig. 8 , and validiated their models with experi-
mental data [82,112] . Tan et al.’s work shows the use of mesoscale
models not just for model development but for improved battery
performance  and  design  of  new  battery  microstructures.  Taking
mesoscale  models  from  simply  the  academic  and  computational
science  realm  and  into  the  experimental  and  design  realm  will
help to accelerate development of electrochemical devices.

Two-phase transport in the porous CL and GDL of PEFCs  has
been a center of investigation due to the deleterious impact arising
from electrochemical surface area coverage and pore blockage due
to water resulting in transport limitations and performance decay
in PEFCs. Pore-scale understanding of capillarity driven two-phase
transport  and  flooding  phenomena  has  been  a  central  theme.
Particle-based  mesoscale  modeling  methods  have  been  able  to
consider  the  effects  of  microstructure  and  polymer  structure  on
water transport in Nafion and other membranes [85,101] . Dorenbos
used a combined DPD – Monte Carlo modeling method to consider
the effects of polymer branching on pore structure and diffusion.
He was able to show that pore topology is critical to water dif-
fusion within Nafion [101] . The DPD method was able to resolve
large enough length scales to consider pore-scale diffusion; smaller
scale methods such as molecular dynamics are not able to resolve
large enough scales to accurately consider pore-scale effects. Ad-
diontally, the pore-scale DPD simulations were able to identify dif-
ferences in transport due to pore structure such as dead-ends and
bottlenecks  which  are  not  easily  described  at  larger  or  smaller
length  scales.  Others  have  also  investigated  the  effects  of  struc-
ture on water transport and clustering and as with Dorenbos have
found  that  structural  changes  in  the  ionomer  significantly  effect
water locations [85] .

LBM has received significant attention in studying the effect of
capillarity-wettability interactions in the PEFC CL and GDL struc-
tures. Fig. 9 shows the steady state advancing liquid water fronts
inside a typical catalyst layer microstructure in response to cap-
illary  pressure  increments  in  a  primary  drainage  simulation,  re-
ported  by  Mukherjee  et  al.  [66] .  The  CL  microstructure  used
exhibits hydrophobic wetting characteristics with a static contact
angle  of  100  ̊.  The  initially  air-saturated  microstructure  (wetting
fluid) shows larger liquid water infiltration with higher capillary
pressure. The capillary fingering regime is observed at low capil-
lary pressures whereby the liquid water saturation front exhibits
finger  like  patterns.  Surface  tension  driven  capillary  forces  drive

Fig. 7.  Wettability of a porous electrode without microchannels and with two dif-
ferent microchannel designs for porosities of (a) 0.4, (b) 0.5, (c) 0.6. Reprinted from
[108] with permission from Elsevier.

The  effects  of  microstructure  and  changes  to  the  microstruc-
ture are critical areas of research for mesoscale models across bat-
tery and fuel cell technologies. The ability of particle-based meth-
ods  to  easily  handle  complex  and  changing  geometries  has  lead
them  to  be used  in a  number  of  studies  considering the  effects
of mesoscale microstructure and heterogenities on device perfor-
mance.  Changes  to  the  porosity,  tortuosity,  pore  size  and  pore
distribution  can  be  used  to  tune  the  performance  of  electrodes,
such  as  in  LIB  electrodes  where  the  porous  structure  is  critical
to the wettability of the liquid electrolyte and therefore the bat-
tery performance. Lee at al use LBM simulations to show that the
porous  microstructure  can  lead  to  pore  blockage  and  resistance
that decreases wettability and performance, highlighting the need
for careful design of electrode microstructures [102] . Mohamma-
dian and Zhang expanded on Lee et al.’s findings and use LBM to
investigate the use of microchannels in LIB electrodes to improve
wettability and prevent thermal runaway, Fig. 7 [108] .

Particle-based methods have also been used to explore the ef-
fects of mesoscale heterogeneties and have shown that inclusion of
the microstructrue is critical to understanding device performance.
He  et  al  investigated  the  effects  of  isotropic  vs.  anisotropic  mi-
crostructural properties in the cathode of an SOFC using LBM [116] .
Their work focused on the development of a multi-scale model-
ing apporach where a LBM sub-grid model of reactive transport in
the cathode microstructure is coupled with a coarse finite element
model (FEM) of overall battery performance. Their work showed
the importance of accounting for mesoscale heterogenities for the
