Repository: Sithcighce/IgnisBenchmark

# 第八次尝试：DeepSeek官方API倒序处理（中间批次，部分成功）

**生成时间**: 2025-10-15 11:55  
**供应商**: DeepSeek官方API（关键突破！）  
**模型**: `deepseek-chat`  
**处理方式**: 倒序（reverse）  
**核心问题**: **中文prompt的局限** ⚠️  
**完成度**: 189/247 (76.5%)

---

## 📊 批次信息

- **数据**: `question_reverse/` (247文件夹, 189有题, **76.5%**)
- **语言**: 中文prompt + 中文答案
- **特点**: 倒序处理（从最后一篇论文开始）
- **创新**: 智能重试机制

**关键突破**: 完成率从07的11-18% → **76.5%**（提升4-7倍）

---

## 🎯 核心改进与问题

### **✓ 突破：切换到DeepSeek官方API**

从07的失败中学到的最重要教训：

```
07批次: SiliconFlow API → 11-18%完成率
08批次: DeepSeek官方API → 76.5%完成率

提升效果: 5-7倍！
```

**官方API的优势**:
- ✅ 无中转层，延迟低
- ✅ 稳定性高，错误率低  
- ✅ 支持20并发无压力
- ✅ 响应速度快

File: 历史尝试归档/08_批量详细题目_中间批次/data/question_reverse/Mesoscale-modeling-in-electrochemical-device_2019_Progress-in-Energy-and-Com/Mesoscale-modeling-in-electrochemical-device_2019_Progress-in-Energy-and-Com.txt (part 3 of 4)
Progress in Energy and Combustion Science 71 (2019) 118–142
accurate prediction of SOFC performance, in particular accurately
capturing  heterogeneous  diffusion  lead  to  more  accurate  predic-
tions of electrode tortuosity.

Tan et al. used a mesoscale SPH model to investigate the effects
of anisotropic mass transfer near the anode-electrolyte interface in
Li-air batteries for the study of dendrite growth [81,112,122] . Their
work showed that controlled mass transport could be an effective
strategy for suppressing dendrite growth in Li-air batteries. Addi-

E.M. Ryan and P.P. Mukherjee / Progress in Energy and Combustion Science 71 (2019) 118–142

131

Fig. 9.  Advancing liquid water front with increasing capillary pressure through the initially air-saturated reconstructed CL microstructure from the primary drainage simula-
tion using LBM. Reprinted from [66] with permission from Elsevier.

the penetration of the liquid water phase into the resident air wet-
ting  phase  region  in  the  shape  of  fingers.  With  increasing  cap-
illary  pressure,  the  capillary  fingering  regime  transitions  to  the
stable displacement regime owing to the merging of several pen-
etrating saturation fronts. This study points to an interesting con-
clusion; even for extremely low capillary number flows inside the
CL, the advancing liquid water front metamorphoses from a finger-
ing structure to a somewhat flat structure as the capillary pressure
rises.

Primary  drainage  simulations  using  two  phase  LBM  are  also
performed by Mukherjee et al. [66] for the carbon paper GDL ex-
hibiting higher hydrophobicity as compared to the CL investigated
above, with a static contact angle of 140  ̊. Fig. 10 displays the liquid
water distribution as well as the intrusion pattern with increas-
ing capillary pressure in the initially air saturated GDL. Owing to
the stronger hydrophobicity and larger pore size, the liquid water
front incursion and droplet formation ensues only at some pref-
erential locations for low capillary pressure. As the capillary pres-
sure increases, formation and penetration of several water fronts is
observed due to capillarity. The multiple fronts coalesce and form
two  major  chunks,  which  advance  in  the  less  tortuous  in-plane
direction.  Beyond  a  threshold  value  of  capillary  pressure,  one  of
the fronts reaches the air reservoir, the physical equivalent of the
GDL/air interface, at a preferred location, which is termed the bub-
ble point. These simulations reveal the strength of two-phase LBM
models, which can capture intricate liquid water dynamics includ-
ing droplet formation, coalescence and front propagation through
the hydrophobic fibrous GDL structure.

3.2.5. Advantages and disadvantages

Particle  methods  have  many  advantages  and  disadvantages
amongst themselves and when compared to mesh based model-
ing methods. In general, particle methods are better able to han-
dle complex geometries and dynamic interfaces in multiphase sys-

tems. The ability to implicitly track moving interfaces without the
need for dynamic and adaptive meshing increases the stability of
these methods and reduces the computational cost associated with
tracking boundaries. This is especially critical in mesoscale mod-
eling  of  electrochemical  systems  where  the  interfaces  are  inte-
gral  to  the  electrochemical  reactions  of  the  systems  and  are  of-
ten  the  areas  of  greatest  instability  and  performance  loss,  such
as the issues of dendrite growth at the electrode-electrolyte inter-
face in batteries, or the wettability of PEFC electrodes [81,82,101] .
In both of those examples resolving the multiphase interfaces and
multiphysics phenomena are essential to investigating those sys-
tems.

Overall particle-based methods tend to be more computation-
ally expensive than mesh based Eulerian methods. Due to the La-
grangian  nature  of  particle  methods,  neighboring  particles  have
to be determined at every time step, which adds to the compu-
tational  cost  of  the  methods.  Although  with  increasing  comput-
ing power, wider access to high performance computing resources,
and adaption to GPU computing these computational costs are be-
coming less of a roadblock. Additionally by coupling particle-based
methods with less expensive mesh-based and statistical methods,
we  can  develop  multi-scale  modeling  methods  that  resolve  the
mesoscale phenomena and couple it to the large-scale system per-
formance in a computationally efficient manner.

The DPD method has been used as a bridge to the atomic level
modeling of MD. Creating a direct connection to small scale MD
continues to be a challenge for continuum modeling methods. The
similarities between the MD and DPD methods have allowed the
direct coupling between the two methods through the interaction
potentials between DPD particles, which have been parameterized
based on MD simulations. Coupling to MD limits the scales DPD
methods can model to the order of microsecond and nanometers
but allows it to bridge the microscale to continuum level phenom-
ena [101] .

132

E.M. Ryan and P.P. Mukherjee / Progress in Energy and Combustion Science 71 (2019) 118–142

Fig. 10.  Advancing liquid water front with increasing capillary pressure through the initially air-saturated reconstructed GDL microstructure from the primary drainage
simulation using LBMs. Reprinted from [66] with permission from Elsevier.

Both the DPD and LBM methods require calibration of model
parameters. In LBM, the primary physical parameters, such as the
fluid/fluid and fluid/solid interaction parameters, need a priori eval-
uation  through  model  calibration  using  numerical  experiments.
Similarly, DPD requires parameterization of interaction potentials
via MD modeling or literature data. SPH does not require calibra-
tion  of  model  parameters  as  it  is  based  on  the  physical  contin-
uum governing equations (i.e. Navier-Stokes, energy conservation
and  species  conservation).  Additionally  DPD  is  limited  in  that  it
cannot consider gas diffusion [101] .

conditions) has been an ongoing challenge in the SPH community
[123–126] .

LBM has received significant attention in modeling two-phase
flow and transport in complex porous microstructures, e.g. in the
PEFC  CL  and  GDL;  however  it  is  still  challenging  to  incorporate
the  full  gamut  of  the  multi-physics  interactions  such  as  species,
charge and thermal transport in such electrochemical systems. A
viable pathway could be to develop a hybrid approach, including
LBM and CFD, which can be quite attractive in capturing the mi-
crostructure  and  electrochemistry  coupled  multi-modal  transport
and flow [54] .

3.2.6. Challenges

3.3. Fine-scale CFD

Each of the three particle-based methods discussed in this sec-
tion  have  challenges  that  need  to  be  addressed.  As  with  most
numerical  methods,  there  is  always  the  drive  to  increase  stabil-
ity, consistency and convergence, and improve computational ef-
ficiency.  This  is  true  of  particle-based  methods  and  includes  re-
search into discretization of the governing equations in SPH and
formulations of particle interactions in DPD. Additionally, the use
of  adaptive  particles  for  multi-scale  resolution  is  being  consid-
ered to improve computational efficiency, which will allow larger,
more complex  systems to  be considered. The implementation of
boundary conditions is also an ongoing area of research and im-
provement  in  SPH  and  DPD.  The  proper  formulation  of  bound-
ary  conditions  that  retain  the  intrinsic  conservation  of  SPH,  and
properly represent the physics (i.e. no slip boundaries, inlet/outlet

In recent years, there has been significant progress in studying
electrochemistry  coupled  transport  phenomena  with  microstruc-
ture resolved CFD based modeling frameworks. Conventional CFD
approaches, such as the finite volume method (FVM) and finite el-
ement method (FEM), use macrohomogeneous formulations based
on volume-averaged transport properties and variables over a rep-
resentative elementary volume, which fail to capture the porous
microstructure heterogeneity and complexity. The microscopic de-
tails  of  the  pore  structure  are  implicitly  resolved  and  homoge-
nization  over  the  porous  electrode  volume  is  performed  to  ob-
tain  averaged  geometric  and  transport  properties  like  porosity,
specific surface area, tortuosity, effective diffusivity, effective con-
ductivity, etc. Typically, empirical correlations used to describe the

E.M. Ryan and P.P. Mukherjee / Progress in Energy and Combustion Science 71 (2019) 118–142

133

effective properties as a function of porosity and tortuosity of the
porous medium are incognizant of the actual porous microstruc-
tural  details,  which  further  affect  the  predictive  ability  of  such
macrohomogeneous formalisms. In this regard, microstructure re-
solved  direct  numerical  simulation  (DNS)  formalization  captures
the effect of microstructure-transport-electrochemistry interactions
in porous structures in electrochemical energy systems. The DNS
methodology also provides an effective tool for estimating effec-
tive  transport  property  correlations  representative  of  porous  mi-
crostructures, such as constructing Bruggeman correlations.

The porous electrodes in electrochemical energy systems con-
sist  of  multiple  components,  having  distinct  geometrical,  physi-
cal  and  chemical  features,  enabling  multifunctionality  owing  to
electrochemistry-coupled  interactions  among  multiple  transport
processes. These multi-physical interactions ultimately dictate the
electrochemical properties and performance, which in turn are in-
tricately linked to the multi-component and spatial arrangements
in the porous electrode microstructures. Traditionally, porous elec-
trode theory has been employed to understand the electrochem-
ical response of these systems [4] . Porous electrode theory how-
ever  is  too  restrictive  in  the  sense  that  it  makes  quite  a  few
assumptions regarding the structural arrangement as well as the
relative  length  and  time  scales  of  mechanisms.  Direct  numerical
simulation, in other words calculations performed at the pore-scale
accounting  for  realistic  geometrical  features,  ameliorates  these
shortcomings. One obvious limitation of DNS is the increased cal-
culations, which scale in proportion to the spatial degrees of free-
dom. Given this dilemma, two distinct types of DNS strategies are
in practice and will be discussed hereafter. The first one abstracts
the real microstructural attributes based on pore-scale calculations
(DNS) and this representative volume element (RVE) scale informa-
tion is encoded in the porous electrode descriptions in the form of
effective properties such as pore phase tortuosity and active area
[65,127,128] . The  other  school  of  thought  carries  out  all  the  cal-
culations of electrochemical progressions directly at the pore-scale
[129–134] . In the truest sense, the later approach is traditional DNS
while  the  former  has  been  termed  pseudo-DNS.  Both  FVM  and
FEM based calculations can be carried out in either of these con-
texts. Since fundamentally electrochemical systems rely on species
and charge transport, FVM calculations may be preferred owing to
their inherent conservativeness. FVM and FEM are widely used in
the  computational  field  and  as  such  are  not  described  in  detail
here. The reader can find detailed descriptions of the theory and
formulation of FVM and FEM in the literature [135,136] .

3.3.1. DNS fundamentals: effective property estimation

Porous microstructures are typically characterized in terms of
their effective properties to offer insights into relevant transport
and  interfacial  interactions.  These  effective  properties  essentially
account for the spatial arrangement of different phases and how
they  lead  to  quantitatively  different  behaviors  compared  to  the
bulk  phase.  For  example,  ionic  transport  in  the  bulk  electrolyte
is  characterized  by  ionic  conductivity  and  diffusivity,  but  when
the electrolyte is filled in a complicated pore network, this trans-
port is further affected by geometrical features such as pore size,
shape and connectivity. The effect of these attributes is quantified
in  terms  of  properties  such  as  porosity  and  tortuosity.  Once  re-
constructed electrode volumes are available, DNS calculations are
performed to assess these properties. Porosity is computed by in-
tegrating over the pore phase volume, while the interfacial area is
estimated via summing over phase boundaries. Calculation of other
properties  such  as  tortuosity  is  more  intensive.  Consider  species
transport [65] in a complex pore network filled with electrolyte.
The steady state concentration profile in the bulk is dictated by
the elliptic equation:
∇ · ( D ∇C ) = 0

(52)

where D is diffusivity in the bulk electrolyte. In a porous electrode
structure,  this  species  transport  will  not  take  place  in  locations
that contain solid phase(s). When this species transport is averaged
over an RVE, the above governing equation transforms to:
∇ ·

(cid:15)
D eff∇  ̃ C

= 0

(53)

(cid:14)

where D eff is effective diffusivity and   ̃ C represents the concentra-
tion field in an RVE. For liquid electrolytes, diffusion is isotropic in
the bulk (i.e., no directional dependence) when volume averaged
over a porous electrode, it becomes a tensor since tortuosities in
each of the coordinate directions can be different. In other words,
x  = Dε / τx where ε is open porosity and τ x is tortuosity in that
D eff
particular direction. In order to obtain a tortuosity value in a par-
ticular direction, say x , concentrations are fixed at the two ends
( C = 1 at x = 0 and C = 0 at x = L x  planes) and the other four sur-
faces ( y = 0, L y and z = 0, L z ) have zero flux across them. Once the
corresponding  pore-scale  concentration  field  is  available,  species
flux  is  computed  in  the  direction  of  interest  (since  steady  state
profiles are sought, J x = constant at any x ):

(cid:21)

J x =

x = x plane

−D

d y d z

∂C
∂x

At the RVE scale,
∂  ̃ C
∂x

= −D eff
x

J x = −D eff
x

(cid:8)

(cid:9)
C x = L x − C x =0
L x

(54)

(55)

Equating the two and using the relation D eff

x  = Dε/ τx , one back
computes pore network tortuosity in the given coordinate direc-
tion. A similar procedure is repeated to get the other two tortuosi-
ties: τ y and τ z . For a sample LIB composite electrode, the steady
state concentration profile in the pore phase is shown in Fig. 11 for
the three coordinate directions.

Typically, in electrodes, the pore phase facilitates ionic trans-
port,  while  the  solid  phase  is  responsible  for  electronic  conduc-
tion. The conductivity calculations are carried out in a similar fash-
ion as the tortuosity. One additional consideration is to ensure the
continuity  of  electron  flow  at  an  interface  of  the  two  adjoining
solid  phases.  Like  the  concentration  equation  ( Eq.  (52) )  for  tor-
tuosity,  the  electric  potential  equation  is  solved  for  conductivity
estimation. Representative electric potential contours are given in
Fig. 11 as well.

The DNS  approach has proven to  be  a viable method  for  es-
timating  effective  transport  properties,  such  as  oxygen  diffusiv-
ity,  electronic  and  ionic  conductivity  in  the  CL,  GDL  and  ML  of
a PEFC. Fig. 12 shows the DNS-based numerical estimation along
with experimental measurement of the effective oxygen diffusiv-
ity and electron conductivity of a typical PEFC nonwoven carbon
paper GDL, reconstructed from XCT imaging, under different com-
pression pressures which affect the underlying microstructure and
hence the effective properties [137] . This study highlights the ef-
ficacy of the DNS approach in estimating the influence of porous
microstructures  on  the  effective  transport  properties  for  electro-
chemical energy systems.

It is important to recognize the correlation between the evo-
lution of predictive modeling and its intended application. Porous
electrodes (electrochemical reactors) were proposed five decades
ago with the goal to increase the reaction surface area per unit
volume. This comes at the cost of pore-scale transport resistance.
The  porous  electrode  theory  was  thus  proposed  to  understand
the complexations arising from the porous three-dimensional na-
ture  of  the  reacting medium  without  having to  carry  out  calcu-
lations at the pore-scale [138] . At this stage, neither the accurate
3D  structural  information  (e.g.,  imaging)  nor  the  accurate  mod-
eling and computational framework were available to study pre-
cise  three-dimensionality,  and  the  porous  electrode  theory  pro-

134

E.M. Ryan and P.P. Mukherjee / Progress in Energy and Combustion Science 71 (2019) 118–142

Fig. 11.  Effective property calculations. (a) Steady-state concentration fields for pore phase tortuosity calculations in three coordinate directions. (b) Steady-state potential
fields for effective conductivity calculations in the solid phase. Reprinted with permission from [65] . Copyright 2018 American Chemical Society.

Fig. 12.  Effective property (oxygen diffusivity and electron conductivity) estimation of a fibrous GDL in a PEFC. Reprinted from [137] with permission from Elsevier.

vided  a  reasonable  understanding  of  these  effects  [139]  (at  best
the  quantitative  scales).  With  the  new  material  discovery  in  re-
cent years, the electrode structures have become more complicated
[140,141] , and require commensurate advances in the mathemati-
cal treatment of porous electrodes. DNS based effective property
calculations [142,143] have quite suitably accounted for such mi-
crostructural realism with minimalist computational overhead for
electrode-scale  electrochemical  interactions  [65,128,144] .  Such  an
approach has also fostered the study of evolving electrochemical
systems such as lithium-sulfur batteries which undergo consider-
able microstructural changes during their operation [145,146] . Such
a pseudo-DNS approach allows one to consistently deconvolute the
representative pore-scale effects and how they scale at larger elec-
trode thickness length-scales [147] . Electrode-scale DNS would not
elucidate such an intricate scale-bridging interplay. The next gen-
eration energy storage systems are much more complicated, partly
due to their severe geometrical changes, for example, high volume

expansion materials such as silicon [148] and tin [149] , lithium foil
[150] and similar metallic film electrodes and porous hosts [151] .
The associated complexities would make electrode-scale DNS cal-
culations  essential  to  the  physicochemical  interpretation  of  such
systems. Additionally, the extreme response of present-day tech-
nologies such as fuel cell corrosion, repeated cycling or extreme
fast charging of lithium-ion cells, also demands DNS computations
to access physical insights into these systems (e.g., Fig. 16 ). A judi-
cious selection from this spectrum of DNS strategies is invariably
a compromise between the level of details and the particular phe-
nomenon being studied.

3.3.2. Notable results

Here  we  present  representative  highlights  of  DNS  modeling
with a focus on electrode microstructural complexations and how
these  give  rise  to  the  thermo-electrochemical  attributes  related
to performance and safety aspects of electrochemical systems. As

E.M. Ryan and P.P. Mukherjee / Progress in Energy and Combustion Science 71 (2019) 118–142

135

Fig. 13.  The secondary phase introduces nonlinear effects on RVE scale transport processes. It increases the kinetic and electrolyte transport resistance, and it also increases
the effective electronic conductivity. The morphology of these secondary solids is also quite relevant since it dictates the relative importance of short- and long-range
interactions. (a) RVE scale resistance for a composite electrode with 95% wt. active material. (b) Effective electronic conductivities as a function of electrode composition.
Secondary phase = 100% – active material. Reprinted with permission from [65] . Copyright 2018 American Chemical Society.

alluded to earlier, the composite electrodes in LIBs contain non-
intercalating solids: conductive additives for electronic conductiv-
ity  (typically  the  Li  storing  phase  on  the  cathode  side  has  very
low electronic conductivity) and polymeric binder to ascribe me-
chanical stability. However, on the flip side, the presence of these
secondary solids limits the space available for ionic transport (i.e.,
electrolyte)  as  well  as  Li  storage  (i.e.,  active  material),  and  in
turn  reduces  the  specific  energy  and  power.  Additionally,  these
secondary phases alter the pore network and partially cover the
active  material  surface  area.  In  other  words,  the  presence  of  a
secondary phase increases the pore phase transport resistance and
kinetic resistance to intercalation due to reduced electrochemically
active area. These complexations are plotted in Fig. 13 based on
the effective property characterization results via pseudo-DNS for
such composite cathodes. These microstructural interactions per-
meate to the electrochemical response of the corresponding elec-
trodes, and are discussed elsewhere [65,127] .

Since the relevant charge transport and conversion take place
at the pore-scale, heat generation is always accompanied given the
finite rate of these processes. Additionally, entropy change during
operation  also  manifests  as  heat.  Fig.  14  schematically  identifies
these distinct contributions, where representative composite elec-
trode structures are shown along with the color legends for differ-
ent material phases. Reduced porosity and/or increased tortuosity
leads to greater Joule heating due to increased ionic transport re-
sistance. On the other hand, if porosity is increased (at identical
active material to secondary phase composition by weight), elec-
tronic conductivity reduces which increases the Joule heating due
to  the  electronic  conduction  limitation.  Different  phase  arrange-
ments as well as their contents alter the electrochemically active
area, which correlates to the kinetic overpotential, and equivalently
the heat generation related to charge transfer resistance. Note that
reduced  porosity  means  the  electrode  can  house  more  electro-
chemical energy, but at the cost of higher intrinsic heat generation
[128] .

This intricate relation of porosity, electrochemical operation and
temperature rise due to heat generation is explored in Fig. 15 . First
consider figures (c) and (d) which detail cell capacity when oper-

ated at different rates (at different ambient temperatures). As the
porosity is decreased, achievable capacity increases since more ac-
tive material is present in the same volume. When the porosity
is  around  a  lower  threshold,  the  ionic  resistance  can  shutdown
the electrochemical electrodes. In this regime, the capacity drops
drastically.  The  onset  of  this  ionically  induced  shutdown  is  ear-
lier as the operation is carried out at a higher current. Next con-
sider  the  corresponding  thermal  interactions  (subfigures  (a)  and
(b)).  As  porosity  is  reduced,  temperature  rises  to  greater  values,
which pushes the cell from safe to risk or risk to unsafe limits.
At too low porosities, since the electrochemical operation is termi-
nated early, not enough heat is generated to increase the temper-
ature to concerning levels. The severity again is exacerbated if the
operation is carried out at a higher ambient temperature. In this
event, efficiency of convective cooling decreases and in turn zones
for unsafe and potential risk operation expand. These calculations
highlight a critical limit of LIB technology from a thermal safety
standpoint: high energy cells have severe thermal experiences.

Previous  illustrations  detail  the  pseudo-DNS  approach  where
all  the  essential  phases  and  microstructural  features  are  char-
acterized  and  passed  on  to  the  porous  electrode  theory  based
electrochemical description. On the other hand, in a typical DNS
approach,  electrochemistry  coupled  species  and  charge  transport
processes are solved directly on a small enough RVE of the porous
electrode microstructure. Mukherjee and Wang [152,153] were the
first to present such a DNS approach to study the electrochemi-
cal reaction kinetics, species and charge transport to characterize
the physical processes occurring inside the porous cathode CL of a
PEFC. This DNS method was based on a single-domain FVM frame-
work, which included charge transfer kinetics of the oxygen reduc-
tion reaction occurring at the electrochemically active sites char-
acterized by the triple phase boundary, oxygen and water vapor
transport though the pore phase, and proton (charge carrier) trans-
port in the electrolyte phase. This approach enabled studying the
compositional influence on the PEFC CL performance as well as lo-
cal overpotential and reaction current distributions. Following this
DNS approach, several studies by other groups appeared in the lit-
erature [64,154–157] . As a representative example, the DNS model

136

E.M. Ryan and P.P. Mukherjee / Progress in Energy and Combustion Science 71 (2019) 118–142

Fig. 14.  Pore-scale origins of heat generation during electrochemical functioning of an intercalation electrode for different porosities and active material (AM) loading.
Reproduced from [128] with permission from the Journal of the Electrochemical Society. Copyright 2017, The Electrochemical Society.

Fig. 15.  Microstructure affects electrochemistry and thermal interactions. The severity of thermal interactions is assessed in the form of maximum temperature rise, while
electrochemical response is quantified from achievable capacity. Reproduced from [128] with permission from the Journal of the Electrochemical Society. Copyright 2017, The
Electrochemical Society.

E.M. Ryan and P.P. Mukherjee / Progress in Energy and Combustion Science 71 (2019) 118–142

137

Fig. 16.  3-D reaction current distribution contours in two bi-layer CLs, with opposing gradients in pore and electrolyte phase volume fractions as schematically repre-
sented, at different relative humidity operating conditions for a typical PEFC based on the DNS calculations. Reproduced from [153] with permission from the Journal of the
Electrochemical Society. Copyright 2007, The Electrochemical Society.

was used to study the influence of structural variation of a bi-layer
cathode CL in a PEFC on the underlying transport and performance
[153] . The design of the bilayer CL incorporates physical colloca-
tion of two catalyst-coated membrane layers, designated as A and
B layers, each with equal platinum catalyst loading and thickness.
The two layers differ in the ionomer to carbon (I/C) weight ratios,
which  leads  to  varying  pore  and  electrolyte  phase  volume  frac-
tions.  Fig.  16  displays  the  3-D  reaction  current  distributions  for
different relative humidity conditions, which affect the underlying
proton and oxygen transport, and electrochemical reactions. It is
evident that a high humidity operation results in higher reaction
current density distribution, thereby minimizing the overpotential
loss and enhancing CL utilization. The lower relative humidity con-
ditions exhibit reaction current snap off which renders a signifi-

cant portion of the CL, with the expensive platinum catalyst, virtu-
ally inactive. This study highlights that a suboptimal porosity near
the CL /GDL interface compounded by the reaction zone shift to-
wards membrane-CL interface in the A/B CL inhibit oxygen trans-
port resulting in inferior performance as compared to the B/A CL.
The results further emphasize the importance of the DNS models
in elucidating a detailed pore-scale description of the underlying
transport in the PEFC CL microstructure and other electrochemical
electrode designs.

A similar DNS modeling strategy was later employed to study
electrochemical and species/charge transport characteristics in the
LIB electrode RVEs as well. Fig. 17 shows an example of the lithia-
tion dynamics of a Nickel Cobalt Aluminum Oxide electrode [129] .
Four distinct electrode structures are extracted to investigate the

138

E.M. Ryan and P.P. Mukherjee / Progress in Energy and Combustion Science 71 (2019) 118–142

Fig. 17.  Pore-scale electrochemical study of electrode operation. Four different electrodes are imaged via FIB-SEM and their intercalation dynamics is studied revealing
microstructural dependence. Reproduced from [129] with permission of Elsevier.

dependence  of  electrochemistry  on  structural  arrangement.  The
study  reveals  that  the  distribution  of  the  solid  phase  potential
closely  correlates  with  the  instantaneous  state  of  lithiation  and
particle dimensions. Smaller particles undergo more uniform lithi-
ation and subsequently the state of charge is higher (equivalently
smaller potential) when analyzed at a fixed instant of time after
lithiation. It is important to note that DNS modeling of LIB elec-
trodes has received significant recent attention [63,158–160] .

3.3.3. Advantages and disadvantages

The  DNS  approach  is  well  positioned  to  take  advantage  of
the tremendous progress in CFD based simulation methods with
high-fidelity computational schemes and advanced software plat-
forms. The multi-physics coupling inherent in porous electrodes for
electrochemical energy systems can be captured with relative so-
phistication. However, a critical aspect in such simulations is the
inherent importance of the interface driven electrochemically re-
active processes, which rely heavily on the resolution of the triple
phase  and/or  pore/solid  boundaries.  Since  the  DNS  method  is  a
grid-based  fine-scale  CFD  approach,  the  interface  resolution  re-
quires grid generation complexity, which may escalate the compu-
tational cost. A voxel-based approach on the other hand can reduce
the grid generation complexity as well as computational cost, how-
ever it suffers from adequate representation of the inherently com-
plex interfaces. As compared to the particle-based approaches, the
DNS method is more flexible and adaptable to incorporating differ-
ent physics-based processes through appropriate governing differ-
ential equation constructs and relative ease of the boundary con-
dition implementation.

3.3.4. Challenges

The  fine-scale  CFD  based  DNS  approach  has  witnessed  a
steadily growing interest in recent years to study reactive-diffusion
processes in porous electrodes. However, this approach is fraught
with  some  challenges.  Resolving  the  interface  in  complicated
porous  electrode  microstructures  is  critical  due  to  the  very  na-
ture  of  the  interface  driven  electrochemically  reactive  processes
coupled  with  species  and  charge  transport.  This  would  require

advances  in  sophisticated  workflow  including  experimental  im-
age processing (e.g. XCT data), microstructure reconstruction and
interface  capturing  techniques  in  order  to  consider  a  reasonable
size  of  the  electrode  microstructure  domain  for  high-fidelity  as-
sessment of the influence of heterogeneities on the electrochem-
ical and transport properties and performance. Another challenge
is how to capture interface evolution due to a side reaction, for
example  formation  of  the  solid  electrolyte  interphase  or  lithium
electrodeposition  in  LIBs.  The  DNS  approach  would  require  sig-
nificantly  novel  ways  to  handle  such  phenomena.  Although  the
fine-scale  CFD  method  is  quite  effective  for  modeling  reactive-
diffusive processes in porous microstructures, studying two-phase
flow  consisting  of  the  capillarity-wettability-interface  interaction,
such  as  in  the  case  of  PEFCs,  is  challenging.  Undoubtedly,  the
DNS  method  is  a  powerful  mesoscale  technique;  however,  there
is plenty of room for fundamental advancements in both numer-
ical and physics-based sophistications that can push the envelope
for microstructure-transport-reaction interactions in electrochemi-
cal energy systems.

4. Summary

As  discussed  in  this  review  there  are  several  computational
methods being developed for the simulation of electrochemical de-
vices and each method has unique advantages and disadvantages
that  make  it  well  suited  for  different  applications.  The  particle-
based  methods  such  as  LBM,  SPH,  and  DPD,  are  well  suited  for
modeling complex and deforming geometries; while DNS takes ad-
vantage of the computational and algorithmic advances of the ma-
ture CFD field and is easily able to incorporate the complex physics
and boundary conditions of the electrodes.

Mesoscale  modeling  has  been  used  to  investigate  the  design,
performance, and fundamental physics of SOFCs, PEFCs, and LIBs.
These studies have provided valuable insights into how mesoscale
phenomena  affects  the  macro-scale  behavior  of  electrochemical
devices, such as microstructural effects on water transport in PE-
FCs, or dendrite growth in lithium batteries.

E.M. Ryan and P.P. Mukherjee / Progress in Energy and Combustion Science 71 (2019) 118–142

139

Fig. 18.  Mesoscale modeling paradigm and perspective.

Continued  advances  in  the  numerical  methods  and  computa-
tional  resources  will  allow  mesoscale  modeling  to  play  a  more
prominent role in the research and development of advanced elec-
trochemical energy systems. Additionally they will be critical in ad-
vancing use of rational materials design for electrochemical devices
and for the development of multi-scale modeling methods.

5. Challenges and future perspective

Understanding the mesoscale interactions is critical to the im-
provement in performance, safety and life of electrochemical en-
ergy systems. Mesoscale modeling is poised to play an exceedingly
important role in discerning the microstructure complexations of
electrochemistry coupled transport phenomena that directly affect
the system response, Fig. 18 . Such a mesoscale paradigm can serve
as  a  bridge  between  materials  discovery  and  system  response.
Hence, there is a crucial need for advancing the mesoscale mod-
eling predictions to inform microstructure discovery and design.

There are several challenges facing the further development of
these computational methods. The most significant of those is the
lack of experimental data for the verification and validation of the
models and for input parameters for the models. It is very diffi-
cult, if not impossible, for current experimental methods to resolve
mesoscale phenomena in situ. The macro-scale data that is avail-
able is difficult to relate back to the mesoscale physics and requires
assumptions and extrapolation of data for comparison to mesoscale
models. Concurrent development of advanced experimental char-
acterization and visualization techniques are needed to allow the
realization  of  the  full  power  and  potential  of  mesoscale  model-
ing methods in advancing the architecture design and discovery in
electrochemical energy systems.

As advances in experimental and computational methods con-
tinue there are vast areas where mesoscale modeling could be a
significant  asset  to  the  electrochemical  field.  Rationale  design  of
materials  systems  is  one  such  area.  Starting  with  the  Materials
Genome Initiative [161] , there has been a significant push in recent
years to take advantage of the vast computational resources to ac-
celerate the development of new materials. Electrochemical energy
systems is one field that is ripe to take advantage of this. Molecular
scale modeling and high throughput computing have been applied
to areas such as new electrolyte or electrode materials discovery
in LIBs. However, as several of the studies highlighted in this re-

view point out for most electrochemical devices the critical design
aspects are not just the materials used but also the mesoscale ar-
chitecture of the materials, such as the porous electrodes. To truly
advance their designs both the materials and the microstructure
must be considered and mesoscale modeling can bridge this gap.

Another critical area where mesoscale modeling can help ad-
vance  electrochemical  systems  is  in  the  safety  of  these  devices.
This  is  especially  critical  for  the  advancement  of  lithium  batter-
ies.  The  thermal  response  of  LIBs  under  abuse  conditions  such
as short-circuiting, overcharging, thermal runaway, and mechani-
cal failure are critical research areas for the improvement of cur-
rent  LIB  technologies  and  for  the  advancement  of  lithium  metal
batteries [162] . As discussed in the DNS section mesoscale model-
ing  has  shown  that  the  electrodes  can  experience  local  extreme
temperature  conditions.  At  this  point  most  research  into  safety
issues  has  focused  on  experimental  testing  and  characterization.
Most  computational  efforts  in  this  area  have  considered  simpli-
fied one dimensional models, and hybrid, multidimensional models
[162–164] . However, few modeling effort s have considered safety
issues at the mesoscale, which could help in understanding ther-
mal responses to abuse conditions. Current mesoscale modeling ef-
forts into dendrite growth could be used a starting point for ex-
pansion into safety modeling by addition of thermal models in the
presence of dendrites.

The  use  of  mesoscale  modeling  in  materials  system  design
raises the second major challenge for these computational meth-
ods,  namely  the  computational  cost  of  running  simulations.  By
their nature, mesoscale models are computationally expensive as
they resolve the detailed microstructures and multi-physics inter-
actions. However, with the continuing advances in computational
power and expanding high performance computing resources this
challenge is not a major roadblock to the continued and expanded
use  of  mesoscale  methods.  Additionally,  mesoscale  methods  are
being developed for use in multi-scale modeling approaches where
a limited number of expensive mesoscale simulations can be used
to  inform  more  efficient  upscaled  and  statistical  based  models
[87,101,116,118] .

Acknowledgements

PPM  acknowledges  financial  support  in  part  from  the  U.S.
Department  of  Energy  CAEBAT  III  program,  and  NSF  grant  no.

140

E.M. Ryan and P.P. Mukherjee / Progress in Energy and Combustion Science 71 (2019) 118–142

1438431/1759651 .  PPM  also  acknowledges  Aashutosh  Mistry  and
Ankit Verma, Ph.D. candidates working with him at Purdue Uni-
versity, for their assistance with this manuscript preparation. EMR
acknowledges financial support in part from NSF grant no. 1727316 .

References

[1] Schmidt L . The engineering of chemical reactions . New York: Oxford University

Press; 1998 .

[2] Oldham KB , Myland JC . Fundamentals of electrochemical science . San Diego:

Academic Press, Inc.; 1994 .

[3] Bessler WG , Gewies S , Vogler M . A new framework for physically based mod-

eling of solid oxide fuel cells. Electrochim Acta 2007; 53 :1782–800 .

[4] Newman J , Thomas-Alyea KE . Electrochemical systems . John Wiley & Sons, Inc.;

2012 .

[5] Adams  DM ,  Brus  L ,  Chidsey  CED ,  Creager  S ,  Creutz  C ,  Kagan  CR ,
et al. Charge transfer on the nanoscale: current status. J Phys Chem B Mater
2003; 107 :6668–97 .

[6] Zeng Y, Bai P, Smith RB, Bazant MZ. Simple formula for asymmetric Marcus–
Hush  kinetics.  J  Electroanal  Chem  2015; 748 :52–7.  doi: 10.1016/J.JELECHEM.
2015.04.018 .
