Repository: Sithcighce/IgnisBenchmark

# 07 第七次尝试：SiliconFlow双模型测试

**批次编号**: 07  
**时间**: 2025-10-15 00:18 - 07:42  
**供应商**: SiliconFlow API（中转服务）  
**状态**: ⚠️ 失败（供应商API并发限制）  
**完成率**: V3 11.1% / V3.2 18.1%

---

## 📋 核心问题

**供应商API并发限制是瓶颈，非模型或Prompt问题**

- 配置: 20并发workers
- API: https://api.siliconflow.cn/v1
- 现象: 大量429错误（Rate Limit Exceeded）
- 完成率: 极低（11.1-18.1%）

---

## 🧪 三阶段测试

### 阶段0: 早期测试 (00:18-00:25)

- **脚本**: `test_batch_2files.py`
- **测试**: 2篇论文
- **结果**: 100%成功
- **输出**: `data/questions_test/`
- **目的**: 验证脚本可行性

### 阶段1: Pro V3 + 英文 (07:21)

- **模型**: `openai/Pro/deepseek-ai/DeepSeek-V3`
- **Prompt**: 英文
- **论文数**: 298篇
- **并发**: 20 workers
- **结果**: ❌ 33/298 = **11.1%**
- **输出**: `data/questions_v3/`

File: 历史尝试归档/07_批量详细题目_最早批次/data/questions_v32/Multifunctional-graphene-and-carbon-nanotube-fil_2019_Progress-in-Energy-and/Multifunctional-graphene-and-carbon-nanotube-fil_2019_Progress-in-Energy-and.txt (part 2 of 3)
Progress in Energy and Combustion Science 70 (2019) 1–21
rier height of the p-doped graphene/h-BN/GaAs PHJ solar cell was
1.02 eV, while that of the un-doped device was 0.88 eVs.

The  photo-induced  n-type  doping  of  graphene  and  SWNTs  is
more  challenging  to  be  achieved,  considering  their  sensitivity  to
the ambient environment. Ho et al. [106] observed light-induced
n-type doping of graphene, in which the inherent oxygen deficien-
cies of a non-stoichiometric amorphous TiO x thin film acted as ef-
fective hole-trapping centers in gap states. The holes in the pho-
toexcited electron–hole pairs could be trapped in gap states, while
electrons in the conduction band (CB) of the TiO x  film could be

transferred to graphene according to the band alignment [106] . As
shown in Fig. 7 c, 5 -min sunlight illumination on the graphene/TiO x
layer slowly shifted the Fermi level of graphene upwards and in-
creased the PCE of the graphene/p-Si PHJ solar cell from 2.2% to
8.2% [107] . The absorption of the near-UV light by the TiO x  layer
generated  photo-excited  electrons  which  were  subsequently  in-
jected to graphene, resulting in n-type doping and the increased
built-in potential in the graphene/p-Si PHJ solar cells.

3. Electrical property tuning

3.1. Morphological design and hybrid structure

As SWNTs are one-dimensional materials, the intra-tube elec-
tron transport along the SWNT longitudinal axis is much more effi-
cient than that across the inter-nanotube junction. The anisotropic
characteristic  could  be  utilized  through  morphological  design  to
decouple  the  optical  transparency  and  electrical  conductivity  of
SWNT  films.  For  example,  the  horizontally  aligned  SWNTs  could
maintain  the  superior  one-dimensional  transport  to  the  largest
extent.  Generally,  the  fabrication  methods  of  the  horizontally
aligned  SWNTs  can  be  categorized  into  dry  and  wet  processes.
Fig.  8 a  shows  a  typical  dry  process,  in  which  the  horizontally
aligned MWNT film was realized by drawing the vertically aligned
MWNT  arrays  [108] .  The  film  was  then  transferred  onto  a  pat-
terned n-Si substrate followed by ethanol vapor treatment for film
densification [109] . Compared with the randomly oriented MWNT
film, the horizontally aligned MWNT film showed better contact
quality with the silicon substrate. As a result, the PCE of the hori-
zontally aligned MWNT/Si PHJ solar cell was 8.4%, which was much
higher than that of the randomly oriented MWNT/Si PHJ solar cell
(2.6%) [109] . On the other hand, in a typical wet process shown
in Fig. 8 b, SWNTs were first dispersed using surfactant or chloro-
sulfonic acid, and then were drop-casted on a polished glass sub-
strate. By compressing a polished substrate on top and manually
sliding  the  two  glass  sheets  in  opposite  directions,  the  horizon-

K. Cui, S. Maruyama / Progress in Energy and Combustion Science 70 (2019) 1–21

9

Fig. 8.  (a) Preparation of the horizontally aligned CNT film and the CNT/Si PHJ solar cells, as well as the schematics of the CNT/Si PHJ solar cells using aligned and random
CNT films. Reproduced with permission from Ref. [109] . Copyright 2013, John Wiley & Sons. (b) Schematic of the dry-shearing process and the SEM image of the horizontally
aligned SWNT film. Reproduced with permission from Ref. [111] . Copyright 2016, Royal Society of Chemistry. (c) Schematics and SEM image of the self-assembled micro-
honeycomb SWNT network. Reproduced with permission from Ref. [114] . Copyright 2013, American Chemical Society. (d) Optical microscopic and SEM images of the surface
morphology of the CNT film covered by densified CNT strips. Reproduced with permission from Ref. [116] . Copyright 2016, John Wiley & Sons. (e) Schematic of the CNT
embroidered graphene/Si PHJ solar cells. The black and red box denote graphene/Si and CNT/Si junctions, respectively. Reproduced with permission from Ref. [117] . Copyright
2015, Elsevier. (f) SEM image of AgNWs on top of the SWNT/Si PHJ solar cell. The scale bar is 500 nm. Reproduced with permission from Ref. [126] . Copyright 2014, John
Wiley & Sons. (g) Schematic of HAuCl 4 crack-filling for graphene on the Cu substrate. Reproduced with permission from Ref. [120] . Copyright 2015, John Wiley & Sons.

tally  aligned  SWNT  film  was  obtained  by  the  shear  stress.  This
method was also named as ‘sliding coating method’ [ 54 , 110 , 111 ].
This  preparation  method  could  suppress  the  roughness  of  the
SWNT film and increase the contact area between SWNTs and the
silicon substrate. Thus, the effective area for photo-energy conver-
sion was increased, and the excited electron-hole carries in the Si
substrate could be separated locally at the SWNT/Si interface. Both
the dry and wet aligning processes could be carried out at room
temperature, and thus are suitable for a variety of solar cells and
optoelectronic devices. The dry process is more cost-effective and
can produce better alignment than the wet process, but it is only
applicable to MWNTs which have more atomic defects and lower
electrical conductivity than SWNTs. Recently, the thermophoresis-
based  dry  process  was  realized  to  enable  the  tailoring  of  angle
distribution of SWNTs during deposition [ 112 , 113 ], which may be
promising to design smarter SWNT structures for PHJ solar cells.

Another method to overcome the trade-off between the electri-
cal conductivity and optical transparency of the nanocarbon-based
electrodes  is  to  create  a  three-dimensional  hierarchical  architec-
ture  of  graphene  or  SWNTs  with  strategically  placed  dense  and
sparse portions. Cui et al. [114] proposed a self-assembled hierar-
chical micro-honeycomb network of SWNTs, which was achieved
by  a  ‘water  vapor  treatment’  method.  As  shown  in  Fig.  8 c,  the
micro-honeycomb  network  was  composed  of  dense  walls  and  a
buckypaper bottom, which could simultaneously increase the op-
tical transmittance and decrease the sheet resistance. The densely

cross-linked SWNT walls in the micro-honeycomb structure acted
as efficient conduction pathways to collect the charge carriers gen-
erated from the adjacent micro-honeycomb cells. The configuration
significantly shortened the carrier diffusion path, resulting in the
decreased device series resistance and increased FF value. Another
hierarchical SWNT film which was composed of sub-10-μm micro-
grids and random network was formed by a patterned flow de-
position of SWNTs [115] . Through optimizing the thickness, width
and periodicity of the SWNT grids, the sheet resistance of the hi-
erarchical SWNT film was reduced to 53 (cid:3)/sq. at 80% transmit-
tance,  which  was  46%  lower  than  that  of  the  random  network.
Shi et al[116] applied an improved concept to the PHJ solar cells
with the densified CNT grids. Fig. 8 d illustrates a hierarchical CNT
structure composed of many capillary-densified CNT strips on top
of  a  highly  transparent  CNT  thin  film  [116] .  The  densified  CNT
strips were formed by drawing CNT films out of ethanol with a
tweezer. The CNT strips only covered a small portion of the solar
cell surface, with most of the active area remaining transparent. A
PCE value as high as 10% was achieved for a large-area ( > 2 cm 2 )
CNT/Si PHJ solar cell for the first time.

Moreover, many hybrid structures were developed to increase
the electrical conductivity of the nanocarbon-based electrodes. A
hierarchical  CNT-embroidered  graphene  film  formed  by  directly
transferring a CNT film onto a smooth graphene film was reported
by Shi et al. [117] . The bi-continuous structure consists of an inter-
connected CNT spider-web uniformly embedded in the graphene

10

K. Cui, S. Maruyama / Progress in Energy and Combustion Science 70 (2019) 1–21

film,  resulting  in  co-existence  of  CNT/Si  and  graphene/Si  junc-
tions  ( Fig.  8 e).  By  anti-reflection  coating  and  nitric  acid  doping,
a  PCE  of  15.2%  was  achieved.  The  synergy  between  the  highly
conductive  CNTs  and  the  ultra-smooth  graphene  contributed  to
the improved device performance. Fig. 8 f shows the hybrid struc-
ture  of  the  SWNT  film  and  the  Ag  nanowires  (AgNWs).  After
the hybridization, the electrical conductivity was significantly in-
creased  with  a  slight  decrease  of  the  optical  transparency  [118] .
A  PCE  of  greater  than  10%  was  achieved  for  a  49  mm 2 -sized
AgNW-SWNT/Si  PHJ  solar  cell.  Monolayer  graphene  films  usu-
ally  suffered  from  minor  cracks  on  copper  growth  substrates,
which significantly degraded electrical conductivity [119] . The mi-
4  on top of graphene
nor cracks could be filled by coating HAuCl
( Fig.  8 g)  [120] .  The  Au  filling  effectively  reduced  the  sheet
resistance of the graphene film, resulting in a PCE of 12.3%. Wad-
hwa  et  al  reported  that  the  combination  of  the  SWNT  wide-
spaced grid and ionic liquid (1-ethyl-3-methylimidazolium bistri-
fluoromethylsulfonyl)imide (EMI-BTI)) enabled more light to reach
the SWNT/Si interface and created a deeper inversion layer near
the  interface. [73]  Other  conductive  organic  materials  such  as
poly(3-hexylthiophene) (P3HT) [ 121 , 122 ], 2,2 (cid:3) ,7,7 (cid:3) -tetrakis( N , N (cid:3) -di-
p -methoxyphenylamine)-9,9 (cid:3) -spirobifluorene (spiro-OMeTAD) [123,
124] and polyvinyl alcohol(PVA)-based solid electrolyte [125] were
also  used  to  realize  high-performance  hybrid  structures  for  the
graphene-based and SWNT-based PHJ solar cells.

3.2. Junction interface engineering

Unlike  the  traditional  semiconductor  p–n  junction  solar  cells,
the nanocarbon-based PHJ solar cells are formed by simple transfer
processes of graphene or SWNT films on photoactive materials at
room temperature. This not only saves a significant amount of total
energy consumption in solar cell manufacturing, but also enables
in-depth investigation of interface mechanisms and exploration of
innovative PHJ solar cells. The dielectric layer between nanocarbon
and photoactive layers is of vital importance for alleviating Fermi
level pinning and carrier recombination in PHJ solar cells.

The interfacial oxide layer in a typical Si-based PHJ solar cell
was  composed  of  a  SiO
2  layer  sandwiched  by  two  layers  of
sub-nanometer-thick  nonstoichiometric  SiO x .  Oxidizing  agents
could penetrate through grain boundaries of graphene and inter-
tube space of SWNTs to modify the thickness of the native oxide
layer on Si in the nanocarbon/Si PHJ solar cells. Interestingly, previ-
ous studies on interfacial native oxide layer showed contradictory
results. Jia et al. [127] found that the PCE of the CNT/Si PHJ so-
lar cell increased significantly with the growth of the native oxide
layer at the interface between the CNT film and Si substrate, from
0.5% without interfacial oxide to 8.8% with an optimal oxide thick-
ness of ca . 1 nm. As shown in Fig. 9 a, the J –V characteristics of
the CNT/Si PHJ solar cell were highly reversible with the growth
3 ) and removal (treated by hydrofluo-
(treated by nitric acid, HNO
ric acid, HF) of the silicon oxide layer. The presence of the optimal
oxide layer ( ca . 1 nm-thick) could suppress the reverse saturation
current and lead to a mixture of thermionic and tunneling carrier
transport [127] . On the other hand, Jung et al. [54] observed that
the PCE of the p-SWNT/n-Si PHJ solar cell was increased after the
removal of the silicon oxide layer by HF treatment, and the ideal-
ity factor of the device was approaching unity. It was also reported
that the removal of the interfacial oxide by HF treatment could sig-
nificantly improve the performance of the n-SWNT/p-Si PHJ solar
cells  [35] .  The  above-discussed  contradictory  results  require  fur-
ther study to solidify the role of the interfacial oxide layers in the
nanocarbon-based PHJ solar cells.

Angle-resolved X-ray photoemission spectroscopy (AR-XPS) was
used to quantitatively investigate the effect of the interfacial oxide.
The interfacial states demonstrated by the AR-XPS spectra could be

directly linked to the J –V characteristics of the nanocarbon/Si PHJ
solar cells [128] . Based on the AR-XPS characterization, the optimal
thickness of the interfacial oxide layer was 0.7 nm for the PHJ so-
lar cells with pristine graphene or SWNT films [ 30 , 50 ]. As shown
in Fig. 9 b, a thicker oxide layer between the SWNT film and the
Si substrate resulted in the hysteresis between the forward and re-
verse scans of the SWNT/Si PHJ solar cell, owing to the charging
and discharging of the dielectric layer [50] . Doping could enhance
tunneling of charge carriers and suppress recombination of elec-
trons and holes, which increased the optimal thickness of the in-
terfacial oxide layer to 1.5 nm [30] , as shown in Fig. 9 c. This sug-
gests that a heavier doping combined with a thicker interfacial ox-
ide layer could lead to higher device performance of the nanocar-
bon/Si PHJ solar cells. It was also reported that RCA treatment was
a powerful tool to achieve thicker interfacial oxide layers in the
SWNT/Si PHJ solar cells [50] . As shown in Fig. 9 d, after the p-type
doping process using CuCl
2 , the PCE of the SWNT/Si PHJ
solar cell treated by RCA for 3 min was significantly improved by
148% [28] . The increased interfacial oxide layer in the SWNT/Si PHJ
solar cell could eliminate the surface states and unpin the Fermi
level, boosting the p-type doping effect of CuCl

2 /Cu(OH)

2 /Cu(OH)

2 [50] .

In addition, the emerging two-dimensional materials, such as
hexagonal boron nitride (h-BN) [129–131] and molybdenum disul-
fide  (MoS
2 )  [132–134] ,  could  be  utilized  as  interfacial  layers  to
enhance the performance of PHJ solar cells. As shown in Fig. 10 a,
the graphene/h-BN/Si PHJ solar cell was fabricated by transfer de-
position of h-BN in between graphene and Si [135] . The PCE value
of the graphene/h-BN/Si PHJ solar cell was 20% higher than that of
the graphene/Si PHJ solar cell. Considering the metallic behavior
of  graphene,  h-BN  served  as  an  effective  electron-blocking/hole-
transporting layer, which suppressed the interface recombination.
The thickness of the h-BN layer could be tuned with atomic preci-
sion. The main advantage of the h-BN layer over the native oxide
layer was that h-BN had a similar lattice constant with graphene
and  an  atomically  smooth  surface  without  dangling  bonds  nor
charge  carrier  traps  [136–138] ,  which  guaranteed  better  contact
quality with graphene. It was also reported that the insertion of
2  could  improve  the  performance  of  the  graphene/n-Si  PHJ
MoS
solar  cells  [ 139 , 140 ],  although  the  role  of  MoS
2  needed  further
in-depth studies. Moreover, MoS
2  could be directly used as pho-
toactive  material  and  stacked  with  graphene  or  SWNTs  to  form
nanocarbon/MoS
2  PHJ solar cells. These PHJ solar cells exhibiting
strong  photo-responsive  behaviors  and  having  PCEs  of  up  to  1%
[141–144] are comparable to the best existing ultrathin solar cells
[145–147] . The vertical van der Waal stacked layer structure offers
a new direction for ultralight, ultrathin and high-efficient portable
solar cells.

2 O

3 ,  Al

Metal  oxides  with  high  work  function,  such  as  MoO
3 ,
WO
3 etc. could be deposited in between nanocarbon and photoac-
tive layers as interfacial materials in PHJ solar cells. Fig. 10 b illus-
3 /Si PHJ
trates the schematic and J –V curves of the graphene/WO
solar cell [ 148 , 149 ]. The WO
3 thin film with the optimal thickness
of 15 nm was facilely deposited on top of the Si substrate using
thermal evaporation. A PCE of 10.59% was achieved for the opti-
mized  graphene/WO
3 /Si  PHJ  solar  cell,  compared  with  3.99%  for
the graphene/Si PHJ solar cell. The band structure ( Fig. 10 b) illus-
3  and  Si,
trated  the  large  offset  between  the  Fermi-levels  of  WO
which resulted in upward band bending at the WO
3 /Si interface
and enhanced built-in potential. The WO
3 /Si interface also acted
as  an  electron-blocking  layer  for  selective  hole  transport  toward
graphene.

Interface  engineering  between  the  graphene-based  or  SWNT-
based  electrode  and  the  photoactive  semiconductor  is  not  only
an  effective  way  to  improve  the  PHJ  solar  cell  performance,  but
also a platform to investigate fundamental semiconductor physics
such as Fermi level pinning [150] . Moreover, the interfaces with

K. Cui, S. Maruyama / Progress in Energy and Combustion Science 70 (2019) 1–21

11

Fig. 9.  (a) J–V characteristics of the CNT/Si PHJ solar cell alternatively treated by HF and HNO 3 vapors for 6 cycles. Reproduced with permission from Ref. [127] . Copyright
2012, Royal Society of Chemistry. (b) Hysteresis of the forward and reverse scans for the SWNT/Si PHJ solar cells which have oxide layers with thicknesses of around 15
 ̊A and 7   ̊A between the SWNT films and Si substrates. Reproduced with permission from Ref. [50] . Copyright 2014, Royal Society of Chemistry. (c) J–V characteristics of
the graphene/n-silicon PHJ solar cells with varying oxide thicknesses after HNO 3 doping. Reproduced with permission from Ref. [30] . Copyright 2015, American Chemical
Society. (d) J–V characteristics of the SWNT/Si PHJ solar cells with different RCA treatment duration before and after CuCl 2 /Cu(OH) 2 redox functionalization. Reproduced with
permission from Ref. [28] . Copyright 2017, John Wiley & Sons.

multi-functions  reviewed  here  are  also  promising  to  be  applied
in the organic solar cells [151] , organic-inorganic perovskite solar
cells [152] , and other optoelectronic devices such as light-emitting
diodes [153] and photodetectors [154] .

4. Optical property tuning

4.1. Antireflection coating

For PHJ solar cells, the light reflection from the polished sur-
face of the crystalline Si or GaAs could be more than 30% [155] ,
which caused substantial energy loss in the light absorption. An-
tireflection structures such as honeycomb texture [155] , pyramid
texture  [ 156 , 157 ],  black  silicon  [158–160]  as  well  as  vertical  ar-
rays  of  semiconducting  nanowires  [161]  could  reduce  light  re-
flection  effectively.  However,  these  antireflection  structures  are
usually  fabricated  by  photolithography  and  reactive  ion  etching
of  the  crystalline  semiconductor  surfaces.  The  degraded  contact
between  the  top  nanocarbon  electrode  and  the  structured  pho-
toactive  materials  is  another  potential  issue  owing  to  the  in-
creased  surface  roughness.  Alternatively,  the  antireflection  coat-
ing  (ARC)  can  be  deposited  through  a  scalable  method  which
is  promising  for  the  graphene-based  and  SWNT-based  PHJ  solar
cells.

TiO

2  with a refractive index of 2.2 could generate destructive
2 junction, which would trap the incident
interference at the air-TiO
light in a certain wavelength range. The condition for the full de-

structive interference is given as d = λ / (4 • n), where d is the thick-
ness of the ARC, λ is the wavelength of the incident light, and n is
the refractive index of the ARC. The schematic of the antireflection
effect of the TiO
2  layer caused by the destructive interference is
shown  in  Fig.  11 a  [162] .  It  is  preferable  to  have  low  reflectance
in the wavelength range of 40 0–80 0 nm (major solar irradiance).
Both full and partial destructive interferences can decrease the re-
flectance. It was reported that a 70-nm-thick coating layer of the
colloidal TiO
2 nanoparticles decreased the light reflectance of the
CNT/Si PHJ solar cell from ca . 40% to less than 5% at the wave-
length of 600 nm ( Fig. 11 b), resulting in the significant increase
of J sc  [ 30 , 162 , 163 ]. Molybdenum oxide (MoO x ) was also an effec-
tive ARC material which could reduce the light reflectance from ca .
35% to ca . 20% [164] . In the wavelength range of 40 0–120 0 nm, the
light reflectance of the MoO x -SWNT/Si PHJ solar cell ( Fig. 11 c) did
not show an interference pattern, owing to the non-stoichiometric
composition of MoO x with a relatively broad refractive index.

Polymer  materials,  such  as  polymethylmethacrylate  (PMMA)
[165]  and  poly  (3,  4-ethylene  dioxythiophene):poly  (styrenesul-
fonate) (PEDOT:PSS) [ 166 , 167 ], could also be applied as ARC ma-
terials through spin-coating to increase PCEs of the nanocarbon-
based PHJ solar cells, as shown in Fig. 11 d and 10 e. Their thick-
nesses could be modulated by changing the concentration of the
solutions.  In  addition,  PMMA  could  block  the  ambient  environ-
ment  and  extend  the  doping  effect  of  nitric  acid  on  the  CNT/Si
PHJ  solar  cells  [165] ;  while  PEDOT:PSS  could  reduce  the  series

12

K. Cui, S. Maruyama / Progress in Energy and Combustion Science 70 (2019) 1–21

Fig. 10.  (a) Schematic, J –V curves and electronic band structure of the graphene/h-BN/Si PHJ solar cell. Reproduced with permission from Ref. [135] . Copyright 2016, Elsevier.
(b) Schematic, J –V curves and electronic band structure of the graphene/WO 3 /Si PHJ solar cell. Reproduced with permission from Ref. [148] . Copyright 2016, Royal Society of
Chemistry.

Fig. 11.  (a) Schematic of antireflection effect of the TiO 2 layer caused by destructive interference. (b) Reflectance spectra of CNT/Si PHJ solar cells with and without TiO 2
coating. (a, b) Reproduced with permission from Ref. [162] . Copyright 2012, Nature Publishing Group. (c) Reflectance spectra of SWNT/Si PHJ solar cells with and without
MoO x . Reproduced with permission from Ref. [31] . Copyright 2015, Nature Publishing Group. (d) Reflectance spectra of CNT/Si PHJ solar cells with and without PMMA coating.
Reproduced with permission from Ref. [165] . Copyright 2014, Royal Society of Chemistry. (e) Reflectance spectra of CNT/Si PHJ solar cells with and without PEDOT:PSS coating.
Reproduced with permission from Ref. [166] . Copyright 2017, Elsevier. (f) Reflectance spectra of SWNT/Si PHJ solar cells with and without CuCl 2 /Cu(OH) 2 coating. Reproduced
with permission from Ref. [28] . Copyright 2017, John Wiley & Sons.

K. Cui, S. Maruyama / Progress in Energy and Combustion Science 70 (2019) 1–21

13

Fig. 12.  (a) Top: schematic diagram of the graphene/Si PHJ solar cell with Pt nanoparticles. Middle: SEM and TEM (inset) of Pt cubic nanoparticles. Bottom: comparison of
J –V curves of the graphene/Si PHJ solar cells with and without Pt nanoparticles. Reproduced with permission from Ref. [183] . Copyright 2016, Elsevier. (b) Top: schematic
diagram of the graphene/GaAs PHJ solar cell with Au nanoparticles. Middle: SEM and TEM (inset) of Au nanoparticles. Bottom: comparison of J –V curves of the graphene/GaAs
PHJ solar cells with and without Au nanoparticles. (c) Schematics of the solar absorption and carrier kinetics in the graphene/GaAs heterojunctions without and with the
Au nanoparticles. (b, c) Reproduced with permission from Ref. [29] . Copyright 2016, John Wiley & Sons. (d) Finite element simulation of electric field distribution in the Si
substrates without and with Au nanoparticles under irradiation at wavelength of 600 nm. Reproduced with permission from Ref. [186] . Copyright 2014, Elsevier.

2 /Cu(OH)

resistance of the CNT/Si PHJ solar cells [166] . Moreover, the col-
loidal  CuCl
2  redox,  which  served  as  both  ARC  and  p-
type dopant to SWNT films, was a multifunctional coating mate-
rial  for  the  SWNT/Si  PHJ  solar  cells  [28] .  A  50%  decrease  of  the
light  reflection  of  the  SWNT/Si  PHJ  solar  cell  as  well  as  a  five-
fold sheet resistance decrease of the SWNT film were realized by
using a 30-nm-thick CuCl
2 redox coating layer, as shown
in Fig. 11 f.

2 /Cu(OH)

4.2. Plasmonic-enhanced absorption

Localized surface plasmon resonance is the excited electron os-
cillation when light at the plasmon resonance frequency scatters at
the surface of the metal nanoparticles (NPs). The scattering cross-
section of metal NPs can be orders of magnitude larger than the
physical cross-section, owing to the strong light-matter interaction
[168] . Therefore, plasmon-induced light trapping has been widely
used to enhance the light absorption in inorganic thin-film solar
cells  [169–173] ,  organic  solar  cells  [174–176]  and  organometallic
perovskite solar cells [177–180] . Furthermore, the plasmon-induced
electron-hole pairs could be harvested by a charge separation pro-
cess, which further contributes to the photocurrent enhancement
[174] .

The plasmonic effect could effectively improve the performance
of  the  graphene-based  and  SWNT-based  PHJ  solar  cells.  For  the
SWNT  photodetectors  [181]  and SWNT/Si PHJ  solar cells [182] ,
large-diameter SWNTs have better coupling with the localized sur-
face plasmon of NPs than small-diameter SWNTs. As shown in Fig.
12 a, the cubic-shaped Pt NPs with the average diameter of 7 nm

were  spin-coated  on  top  of  the  graphene/Si PHJ  solar  cell.  After
the  deposition  of  Pt  NPs,  the  PCE  of  the  graphene/Si  PHJ  solar
cell was increased from 4.92% to 7.04%, accompanied with the in-
creased J sc , V oc and FF [183] . The cubic-shaped Pt NPs could scatter
a broader wavelength range of sunlight than the sphere Pt NPs, re-
sulting in enhanced solar absorption and shorter penetration depth
of the sunlight, hence greater J sc values. The cubic-shaped Pt NPs
with high work function p-doped graphene and shifted its Fermi
level upwards, resulting in the increased V oc . Moreover, the PCE of
the graphene/Si PHJ solar cell with cubic-shaped Pt NPs increased
under  continuous  sunlight  illumination  [183] ,  which  may  be  at-
tributed to that the hole injection from the Si substrate neutralized
the plasmon-induced hot electron injection from noble metal NPs
[ 184 , 185 ].  As  shown  in  Fig.  12 b,  after  coating  80-nm-diameter
sphere-shaped Au NPs on graphene, the PCE of the graphene/GaAs
PHJ solar cell increased from 8.83% to 11.8% [29] . The J sc was also
increased  significantly  after  Au  NPs  coating,  but  the  V oc  and  FF
were remained almost the same. With the Au NPs surface plasmon,
the solar absorption mainly occurred near the graphene/GaAs het-
erojunction ( Fig. 12 c) where the separation and collection of charge
carriers were more efficient, resulting in the increased J sc [29] .

To  investigate  the  effect  of  the  Au  NPs  on  the  light  absorp-
tion  in  the  Si  substrate,  Luo  et  al.  [186]  used  finite  elemental
method  (FEM)  to  simulate  the  relative  electric  field  distribution
(|E| 2  =  |E
0 | 2 )  at  the  heterojunctions  with  and  without  Au  NPs,
as  shown  in  Fig.  12 d.  A  hot  spot  with  high  electric  field  inten-
sity  was  found  beneath  each  Au  NP,  owing  to  the  surface  plas-
mon resonance. Under the optimal conditions (the lattice constant
was 300 nm, and the Au NP diameter was 80 nm), the light ab-

14

K. Cui, S. Maruyama / Progress in Energy and Combustion Science 70 (2019) 1–21

sorption in the Si substrate was enhanced by 5.5% at the wave-
length  of  600  nm.  The  enhancement  could  effectively  improve
the  PCE  by  limiting  the  charge  separation  near  the  graphene/Si
heterojunction.

It is worth mentioning that graphene [187] and SWNTs [188–
190]  have  inherent  plasmon  resonance  absorption.  Nevertheless,
their  inherent  plasmon  effect  has  not  been  utilized  in  PHJ  so-
lar cells so far, as the plasmonic peak positions of graphene and
SWNTs locate in the terahertz-to-far infrared and ultra-UV ranges.
Through  tuning  of  Fermi  level  and  modification  of  geometrical
size, the plasmonic peak positions of graphene and SWNTs can be
shifted to near infrared [189–194] , making it applicable to enhance
the performance of the PHJ solar cells.

5. Towards flexible PHJ solar cells

Flexible PHJ solar cells can provide portable power for ubiqui-
tous electronic sensors and devices. The electrodes and the pho-
toactive materials of the flexible PHJ solar cells are required to pos-
sess excellent mechanical flexibility and robustness. The superior
mechanical property  and  electrical  conductivity  of  graphene and
SWNTs  make  them  the  perfect  candidates  as  the  electrode  ma-
terials of the flexible PHJ solar cells. Through chemical function-
alization as well as smart morphological, electronic and photonic
designs, the performance of the graphene-based and SWNT-based
flexible  PHJ  solar  cells  is  superior  over  that  of  the  conventional
ITO-based ones [195] .

Using  c-Si  thin  films  is  an  effective  way  to  cut  material  cost
and limit total PV module cost to below US$0.50–0.75/W, which
is  critical  for  utility-scale  adoption  [ 1–3 , 196 , 197 ].  More  impor-
tantly,  the  c-Si  film  with  a  thickness  less  than  50  μm  indicates
good  flexural  rigidity,  and  its  flexibility  increases  with  the  de-
crease  of  the  film  thickness  [198] .  However,  decreasing  the  c-Si
film thickness to below 50 μm would cause insufficient light ab-
sorption  and  degraded  PCEs.  The  trade-off between  the  flexibil-
ity and the light absorption is major technological difficulty lim-
iting  the  advancement  of  the  flexible  graphene/Si  and  SWNT/Si
PHJ  solar  cells.  Ruan  et  al.  fabricated  flexible  graphene/Si  PHJ
solar  cells  using  thin  c-Si  films  with  different  thicknesses  (10,
20  and  40  μm)  for  the  first  time  [199] .  The  used  processes
included  passivation  of  the  Si  surface,  poly(3-hexylthiophene)
(P3HT)  coating  and  optimization  of  the  graphene  thickness.  The
optimal PCEs of the graphene/10-μm-thick Si and graphene/40-μm-
thick Si flexible PHJ solar cells were 2.92% and 8.42%, respectively.
Fig. 13 a shows that the PCE of the graphene/10-μm-thick Si PHJ
solar cell degraded by only 7% after 60 bending cycles at a fixed
bending radius of 8 mm [200] . Fig. 13 b shows the recently devel-
oped kerf-less mechanical exfoliation technique to obtain ultrathin
c-Si foils on the “parent” Si wafer [201] . A Nickel film with a thick-
ness of 50–55 μm was electroplated onto the back surface of the
c-Si substrate. Alternate thermal annealing and controlled spalling
processes induced thermal stress at the metal/Si interface and ini-
tiated a crack at the wafer edge for the exfoliation of ultrathin c-Si
film. The thickness of the exfoliated ultrathin c-Si film could be
tuned by controlling the temperature of the thermal cycling pro-
cess. A PCE of 7.4% was obtained for the flexible graphene/8-μm-
thick Si PHJ solar cell. The 8-μm-thick Si film was the thinnest Si
substrate ever used for the fabrication of the flexible graphene/Si
PHJ solar cells.

Despite the impressive mechanical robustness, the PCEs of the
flexible graphene/Si PHJ solar cells were relatively low due to the
insufficient solar absorption of graphene and Si. The better photon
absorption of SWNTs could be the key to improve the performance
of the flexible Si-based PHJ solar cells. Li et al. [202] realized the
flexible SWNT/Si PHJ solar cell by mounting the flexible n-type Si
wafer  (with  a  SWNT  cathode  on  top)  onto  a  thin  PET  sheet,  as

shown in Fig. 13 c. The PCEs of the flexible SWNT/12-μm-thick Si
and SWNT/50-μm-thick Si PHJ solar cells without any additional
light-trapping  structures  were  3.48%  and  7.37%,  respectively.  The
photocarrier generation in the SWNTs as well as the photocarrier
injection from the SWNTs into the flexible Si film were clarified
by the femtosecond transient absorption spectroscopy method. The
strong light-matter interaction was induced by the quantum con-
finement of the SWNTs. Applying SWNTs to generate photocurrent
was promising to tackle the insufficient light absorption of the ul-
trathin, flexible Si substrate.

In addition to the flexible c-Si substrates, graphene and SWNT
films  can  be  transferred  on  various  flexible  polymer  substrates,
such  as  PEN,  PET,  PMMA  and  parylene,  to  realize  organic  or
organometallic flexible PHJ solar cells [ 203 , 204 ]. Normalized PCEs
as  a  function  of  bending  cycles  at  a  certain  bending  radius  are
usually  used  to  evaluate  the  mechanical  robustness  and  flex-
ural  rigidity  of  the  flexible  PHJ  solar  cells.  Yoon  et  al  fabri-
cated a flexible organometallic perovskite solar cell (PEDOT:PSS/Gr-
Mo/PEN) through transferring MoO x -functionalized graphene film
on  PEN  substrate. [205]  The  reference  flexible  solar  cell  (PE-
DOT:PSS/ITO/PEN) used ITO cathode and PEN substrate. After 10 0 0
bending cycles at a bending radius of 4 mm, an obvious crack was
formed  through  the  ITO  layer  and  propagated  into  the  photoac-
tive layer in the PEDOT:PSS/ITO/PEN solar cell ( Fig. 14 a), while the
graphene film in the PEDOT:PSS/Gr-Mo/PEN solar cell remained in-
tact ( Fig. 14 b). Owing to the occurrence of the fracture in the ITO
layer, the PCE of the PEDOT:PSS/ITO/PEN solar cell deteriorated sig-
nificantly from 17.3% to 4.3%, while the PCE of the PEDOT:PSS/Gr-
Mo/PEN solar cell remained 90% of its original value (16.8%), as in-
dicated in Fig. 14 c.

The  superiorities  of  graphene  and  SWNT  films  over  the  ITO
layer in terms of flexibility and mechanical robustness were also
utilized  in  the  flexible  organic  PHJ  solar  cells  [ 151 , 206 ].  Song
et al fabricated a flexible organic PHJ solar cell (Gr/Gr) by using
the  MoOx-functionalized  graphene  film  as  the  anode,  the  ZnO-
functionalized graphene film as the cathode on a PEN substrate,
70 BM  as  the  photoactive  layer.  The  reference
and  PDTP-DFBT:PC
flexible organic PHJ solar cells were ITO/Al (cathode is ITO, anode is
Al) and ITO/Gr (cathode is ITO, anode is graphene) with the same
photoactive layer. The photographs of the three organic solar cells
(ITO/Al, ITO/Gr and Gr/Gr) during bending tests at bending radii of
2.0, 1.2 and 0.7 mm were shown in Fig. 14 d. After 10 0 0 bending
cycles at a bending radius of 1.2 mm, the normalized PCE of the
Gr/Gr flexible organic PHJ solar cell remained unchanged, demon-
strating the highest flexibility, as shown in Fig. 14 e. The excellent
mechanical properties of the graphene and SWNT films could be
further exploited to realize more foldable and wearable PHJ solar
cells.

6. Challenges and future prospects

Based  on  the  above  discussions,  graphene  and  carbon  nan-
otubes  are  promising  enabling  technologies  to  reduce  Si  feed-
stock  utilization  as  well  as  realize  higher  PCEs  by  using  thinner
wafers and simplified cell architectures. Although the PCEs of the
graphene-based  and  CNT-based  PHJ  solar  cells  have  rocketed  to
14–17% in a short period, there is still plenty of room to further
improve the device performance by optimizing the preparation and
deposition processes of graphene and CNTs. First, it is still chal-
lenging to control diameter (chirality), alignment and crystallinity
of nanocarbon materials at the same time. For example, the Fermi
level of small-diameter semiconducting SWNTs could be shifted to
the largest extent, leading to a FF of 81% [207] for the nanocarbon-
based PHJ solar cells. Direct synthesis of sub-nanometer diameter
SWNT film [208] could be used to increase the J sc to 40 mA/cm 2 ,
and  V oc  to  0.75  eV,  which  leads  to  a  promising  PCE  of  24.3%.

K. Cui, S. Maruyama / Progress in Energy and Combustion Science 70 (2019) 1–21

15

Fig. 13.  (a) Photographs and J –V characteristics of the flexible graphene/Si PHJ solar cells after different bending cycles. Reproduced with permission from Ref. [200] . Copy-
right 2015, Royal Society of Chemistry. (b) Schematic of kerf-less exfoliation process, photograph and SEM image of the exfoliated ultrathin c-Si film, as well as J –V char-
acteristics of the flexible graphene/Si PHJ solar cells. Reproduced with permission from Ref. [201] . Copyright 2017, American Institute of Physics. (c) Photographs and J –V
characteristics of the flexible SWNT/Si PHJ solar cells with different Si thicknesses. Reproduced with permission from Ref. [202] . Copyright 2017, John Wiley & Sons.

Semiconducting  SWNT  films  could  also  absorb  solar  energy  and
contribute to the quantum efficiency of the device with suitable
choice  of  back  electrode  [209] .  Solar  energy  conversion  that  is
fully based on the bandgap of semiconducting SWNTs is also very
promising. A list of theoretical PCEs using SWNTs with different
chiralities  is  shown  in  Fig.  15 a.  As  an  example,  tandem  PHJ  so-
lar cells using (6,4), (9,1), (7,3) and (7,5) SWNTs yields a theoret-
ical PCE of 28% ( Fig. 15 b), which is extremely high considering the
narrow  bandgap  of  SWNTs  [210] .  Second,  the  interface  between
nanocarbon  film  and  c-Si  needs  in-depth  investigation.  It  is  still
not clear how the nanocarbon film would affect the growth of na-
tive  oxide  on  c-Si.  Moreover,  the  nature  of  the  contact  between

sp2 hybridized carbon and sp3 hybridized Si remains mysterious.
Third, the nanocarbon-based PHJ solar cells need standardized test
benchmark  to  make  fair  comparison.  For  example,  the  measure-
ment error can be very large for PHJ solar cells with 0.5 mm-radius
active area, as it is comparable to the carrier diffusion length [211] .
Also, there is still space to improve the stability of functionaliza-
tion of nanocarbon materials, thus more studies on the stability of
nanocarbon-based PHJ solar cells are required. Accelerated stabil-
ity test [212] at elevated temperature from 0 to 120 °C and humid
air environment needs to be established for nanocarbon-based PHJ
solar cells.

16

K. Cui, S. Maruyama / Progress in Energy and Combustion Science 70 (2019) 1–21

Fig. 14.  Plane-view SEM images of the MAPbI 3 perovskite films prepared on (a) PEDOT:PSS/ITO/PEN and (b) PEDOT:PSS/Graphene-MoO x /PEN films, measured after 10 0 0
bending cycles at a fixed bending radius of 4 mm (scale bar: 200 nm). (c) Normalized PCEs of the flexible PEDOT:PSS/ITO/PEN and PEDOT:PSS/Graphene-MoO x /PEN PHJ solar
cells as a function of bending cycle at a fixed bending radius of 4 mm. (a, b, c) Reproduced with permission from Ref. [205] . Copyright 2017, Royal Society of Chemistry.
(d) Photographs of the flexible organic PHJ solar cells using different cathode/anode pairs (ITO/Al, ITO/Gr and Gr/Gr) after bending tests at the curvature radii of 2.0, 1.2
and 0.7 mm, respectively. (e) Normalized PCEs of the flexible organic PHJ solar cells using different cathode/anode pairs (ITO/Al, ITO/Gr and Gr/Gr) as a function of bending
radius. (d, e) Reproduced with permission from Ref. [206] . Copyright 2016, John Wiley & Sons.

Recent advances on nanocarbon materials have been very en-
couraging  for  future  prospects  of  the  nanocarbon-based  PHJ  so-
lar cells. Direct synthesis could preserve the highest quality and
length  of  SWNTs  with  minimum  post-processing.  Breakthrough
studies on direct synthesis of mono-chiral (12,6), (14,4) and (8,4)
SWNTs  [213–216]  have  been  realized  very  recently  using  strate-
gically  designed  alloy  catalysts.  Application  of  the  mono-chiral
SWNTs in high-efficiency PHJ solar cells can be expected. More-
over, wafer-scale horizontally aligned SWNTs has been realized re-
cently  through  solution  based  method  [217] .  This  would  enable
solid-state light-matter coupling near the junction and confine the
generation of electron-hole pairs near the junction, which is crit-
ical to reduce the thickness of the photoactive materials. Another
outstanding property that has not been fully exploited is the me-
chanical flexibility of graphene and SWNTs. With few researches so
far, the PCEs of the flexible nanocarbon-based PHJ solar cells have
already achieved 8.42%, which is at the forefront of all the flexible
