Repository: Sithcighce/IgnisBenchmark

# 第九次尝试：数据整合处理（中文批次）

**时间**: 2025-10-15（08批次之后）  
**目的**: 整合08批次的中文数据，进行质量筛选和格式转换  
**核心工作**: 数据合并、质量分析、MD格式导出  
**结果**: 301个论文的完整题库（question_all）

---

## 📊 批次信息

- **输入数据**: 08_批量详细题目_中间批次的中文题目
- **输出数据**:
  - `data_question_all/` - 301个论文文件夹，每个包含pass.json和not_pass.json
  - `data_md格式/` - Markdown格式的题目（便于阅读）
- **脚本工具**:
  - `scripts/` - 批量处理脚本（6个）
  - `tools/` - 数据分析和转换工具（3个）

---

## 🎯 核心任务

### **1. 数据合并整合**

**脚本**: `scripts/consolidate_and_complete.py`

将08批次生成的分散数据合并成统一的question_all结构：

```
输入: 08批次的各个论文文件夹
输出: 301个统一格式的文件夹
结构:
  question_all/
    ├── [论文1]/
    │   ├── pass.json      # 通过质量检查的题目
    │   ├── not_pass.json  # 未通过的题目
    │   └── [论文].txt     # 原始论文文本
    ├── [论文2]/

File: 历史尝试归档/09_数据整合处理_中文批次/data_question_all/Contemporary-methods-to-measure-regression-rate_2022_Progress-in-Energy-and-/Contemporary-methods-to-measure-regression-rate_2022_Progress-in-Energy-and-.txt (part 2 of 3)
Contents lists available at ScienceDirect 
transducer is shown in Fig. 14. The variation of reacting sample weight 
leads to changing the distance between the movable and fixed electrodes 
resulting in a change of the condenser capacitance. This in turn leads to 
changing the oscillation frequency of the inductance-capacitance (LC) 
circuit.  The  data  acquisition  system  is  capable  to  record  signals  pro-
portional to the sample weight. The samples used had a weight ca. 1000 
mg with the weight resolution being ca. 4–5 mg in a working frequency 
band  up to  400 Hz. In the transducer  version depicted in Fig. 14 the 
setup measures the sum of a sample weight and reactive force of gasi-
fication products. Corrupting effect of the reactive force can be elimi-
nated if the gasification proceeds in such a way that the reactive force 
vector is perpendicular to the movable rod axis. 

Original diagnostic method employing a Thrust Stand Mass Balance 
(TSMB)  is  described  in  [73].  The  method  is  based  on  the  ideas  of  its 
predecessor [74] and intentionally designed to measure directly tran-
sient mass flow from a solid-fuel micro thruster. The overview of TSMB 

Fig.  14. Micro  -  force  transducer:  1-  reacting  sample;  2-  bushing  for  liquid 
damping; 3- flange; 4- case; 5- movable rod; 6- strings (membranes); 7- pressing 
ring;  8-  flange;  9-  protective  screen;  10-  insulating  bushing;  11-  connecting 
electrode; 12- movable and fixed plates of capacitor. 

Fig. 13. Setup for measuring instantaneous reacting sample mass. 1-wire coil, 
2-  oscillating  rod,  3-  tablets  of  BaTiO3,  4  -  constant  magnet,  5  -  magnetic 
guide [68]. 

characteristic vibrations in such devices is described by the formula T =
constant (M + m1)1/2, where M is the mechanical element mass and m1 is 
the  attached  sample  transient  mass.  Obviously,  for  obtaining  high 
sensitivity it is necessary to minimize the mass of a mechanical element. 
However,  usually  the  M  value  is  much  larger  than  m1  that  leads  to 
decrease  in  method  sensitivity.  Additionally,  there  exists  physical  re-
striction  of  the  method  associated  with  reacting  sample  mechanical 
properties.  The  sample  should  retain  its  rigid  structure  to  prevent 
damping  the  high  frequency  vibrations.  The  problem  arises  if  in  the 
course of combustion the reacting sample forms on the surface relatively 
thick  melted  layer  with  different  vibrational  behavior.  Indeed,  it  was 
revealed  in  experiments  [68]  performed  with  the  samples  of  sodium 
nitrate  based  mixtures  that  the  measurement  data  in  conditions  of 
transient  combustion  became  highly  questionable  (erroneous)  due  to 
formation of thick liquid layer on the reacting surface. 

2.2.2.

Interferometry 

In  the  beginning  of  1980th  it  was  proposed  [69]  to  process  the 
interferogram of the gas phase above a reacting EM for obtaining data on 
a mass of evolved gas. In this case temporal derivative of mass yields the 
value of mass gasification rate in the course of ignition and combustion. 
Directly measured phase difference distribution S(x,y) is equal to inte-
gral of the refractive index distribution n(x,y,z) within the flame zone. 
The current value of the gas phase mass mg is determined by the formula 

[
(n (cid:0) 1)V (cid:0) λ

∫∫ S

mg =

]/
k

(x, y)dxdy

(1)  

where k is the mean Gladstone-Dale constant of the gas phase and V is its 
volume;  n  is  the  refraction  index  of  surrounding  gas  phase;  λ  is  the 
wavelength  and  S  (x,  y)  is  the  phase  difference  distribution  of  the 
interfering rays in the interferogram plane. When measuring time de-
pendency for mg one may obtain the mass burn rate dmg/dt and the mean 
linear  burn  rate  rb  as  well  as  the  linear  gas  flow  velocity  [69].  In 
calculating mg  by Eq. (1) the gas phase volume is evaluated from the 
interferogram contour assuming an axisymmetric flow. This procedure 
can be mostly applied for studying the initial moments of the ignition 
process  when  the  new  formed  gas  phase  is  detected  within  the 
motion-picture  frame.  As  mentioned  in  [70],  typical  interferometers 
have a viewing area size ca. 0.2 m and allowable time for determining 
mg(t)  does  not  exceed  0.2  s.  Interferometric  technique  has  been 
employed  in  several  studies  on  radiative  (1.06  µm)  ignition  of  nitro-
cellulose  and  model  composite  propellants  based  on  ammonium 
perchlorate.  It  revealed  staged  character  of  ignition  in  the  case  of 
transparent  energetic  materials  and  oscillating  behavior  of  their burn 
rate  after  removal  of  external  heating  source.  Evaluated  mass  flow 
sensitivity of technique reached the values of about 1 mg/s and better, 
however, the method time resolution was not reported. By indirect es-
timates,  a  frequency  resolution  comprised  ca.  50  Hz.  It  must  be 
mentioned that in this approach real mass flow measurement accuracy 
depends on the accuracy of calculating optical parameters of the EM gas 
reaction products, which are hardly measured in situ and can be only 

ProgressinEnergyandCombustionScience91(2022)1009808V. Zarko et al.                                                                                                                                                                                                                                   

Fig. 15. Scheme of Thrust Stand Mass Balance [73].  

is shown in Fig. 15. 

The stand has a horizontal axis arm allowing its rotation in a vertical 
plane.  On  the  one  end  of  arm  a  small  scale  hybrid  motor  thruster  is 
attached  while  on  another  end  the  linear  variable  differential  trans-
former (LVDT) is mounted, which detects the change of motor mass due 
to fuel charge burning. The stand allows measuring total mass loss ca. 
2.5  g  at  about  45  cm  distance  from  the  center  of  stand’s  rotation. 
Detailed  calibrations  were  performed  to  determine  the  stand  spring, 
damping,  and  mass  inertia  moment  coefficients.  Optimized  design  of 
TSMB provided measuring the mass loss with extreme resolution of 1.1 
mg/s.  The  results  of  dynamic  measurement  of  total  mass  loss  were 
compared  with  the  ones  obtained  by  using  precise  digital  scale  and 
exhibited 2.5% error. The advantage of this approach is that it provides 
possibilities to determine the characteristics of transient mass flow at 
arbitrary type motor design. Unfortunately, the published information 
does not allow evaluating a real time resolution of TSMB. Delivered in 
the paper data on transient mass flow rate of ethanol stream (calibration 
tests)  and  in  course  of  hybrid  motor  operation  report  on  measured 
parameter  oscillations  with  a  frequency  about  1.5  Hz.  Further  devel-
opment of the method implies simultaneous pressure measurements as 
well as comparison with different measurement methods data. 

2.2.4. Microwave resonator 

Rather  recently  a  modified  microwave method  has been  proposed 
intended to measure transient EM mass gasification rate. The method is 
based  on  the  use  of  microwave  gauge  of  resonator type  [75,76].  The 
overview of gauge is shown in Fig. 16. 

It consists of 2 coupled coaxial resonators with two ports. One port 
serves for exciting the resonators in antiphase mode oscillations whereas 
the  second  one  serves  as  the  receiver  of  signal  passing  to  a  network 
analyzer. The gap between resonators forms a working zone of gauge. 
The length of a working zone is chosen to be equal to diameter of the 
gauge central channel that ensures high uniformity of high-frequency 
electric field in the bulk of studied sample. There exist possibilities of 
using preliminarily obtained calibration data, determined with varied 
bore diameter samples, to process the signal measured during gasifica-
tion (firing) tests. Before each experiment the gauge resonant charac-
teristic is determined first and then the forward power gain coefficient 
S21 between the gauge ports is recorded at chosen fixed frequency. The 
presence of an EM sample in a working zone changes the gauge resonant 
characteristic that leads to shifting (in proportion to sample mass) the 
resonant frequency of an antiphase mode of oscillations due to changing 
the magnitude of coupling between coaxial resonators. Using this gauge 
design allows performing the time-resolved measurements of the bored 
samples gasification rate under intense gas blowing. The measurements 
can be performed with the working zone located in different positions 
along the sample length that allows obtaining information about local 

Fig. 16. Layout of microwave resonator gauge. 1 – case; 2 – protective tube; 3 
– input port; 4 – aligning disk; 5 – output port; 6 – output resonator; 7 – sample; 
8 - input resonator [76]. 

gasification rate in the central part as well as at the bore edge points. 
Note that the most of available in literature data on the fuel gasification 
(regression) rate are based on the measurement of total weight loss over 
the  firing  time  that  correspond  to  fully  averaging  in  time  and  space 
values. 

Fig.  17  presents  an  overview  of  experimental  setup  employed  in 
experiments  with the samples of  Plexiglas, pure  paraffin and  paraffin 
with 20% AlH3  under intense blowing by air at pressures 0.1–2.0 MPa 
[76]. 

Due to high linearity of the calibration characteristic (signal vs. bore 
radius) and the proper selection of working frequency the second point 
in the characteristic can be determined for the (empty) gauge without 
EM loading the working zone. Whereas the first point is determined for 
the  gauge  with  the  initial  size  sample  loaded  into  the  working  zone. 
Thus,  for  quick  estimation  of  the  regression  (gasification)  rate  Vregr  a 
simple relationship can be used in the form 

/

Vregr = dr

dt = (dS / dt)

/

(dS / dr),

(2)  

where S(t) is the gauge signal value and r(t) is the current radius of a 
sample bore. When using commercial network analyzer the acquisition 
system makes signal records with the rate of 5000 1/s. The measurement 
accuracy is determined mainly by the electronic noise. The magnitude of 
noise comprised 0.01 dB and with measured derivative value ca. dS/dr 
= -3•103  dB/m  the  estimated  setup  spatial  resolution  was  about  few 
microns [76]. This exhibits great potential capabilities of the microwave 
resonator method for investigating transient combustion (gasification) 
processes. 

3. Indirect methods 

3.1. Pressure diagram 

Recorded pressure history for energetic material  sample fired in a 
closed  vessel  can  be  used  for  deducing  its  burn  rate  [8,11,77].  The 
simplest  approach  implies  using  the  mass  balance  equation  for  com-
busting material in the dmc /dt=ρrb S form and proper gas state equation 
PV=mcRgT. Here mc corresponds to the consumed mass of firing sample, 
ρ to its density, S to the burning surface area value, rb to the burn rate, Rg 
to the gas mixture constant, P and T to the gas pressure and temperature. 
The  gas  mixture  composition  can  be  estimated  from  thermochemical 

ProgressinEnergyandCombustionScience91(2022)1009809V. Zarko et al.                                                                                                                                                                                                                                   

Fig. 17. Sketch of experimental facility for tests with gas blowing through the specimen bore [76].  

calculations  as  well  as  temperature.  However,  for  better  results  reli-
ability the temperature must be measured. When differentiating the gas 
state equation and using relationship for the (free) vessel gas volume 
V=Vves – mcη –(m0-mc)/ρ, where Vves is the vessel volume, m0 is the initial 
EM sample mass and η  is the co-volume of combustion products, one 
may obtain expression for instantaneous burn rate as a function f1  of 
pressure time derivative, rb=f1(dP/dt). 

More advanced application [78] of this approach takes into account 
the variation of gas temperature in a closed vessel during combustion 
estimated  via  chemical  equilibrium  calculations.  Numerically  solved 
mathematical model has been used to derive information on the mean 
burn rate versus pressure data (P-t results) for four propellants that was 
compared with experimental results obtained with a fuse wire method 
and reported by manufacturer. The comparison showed good agreement 
between the manufacturer’s and P-t results with experimental P-t results 
being slightly overestimated compared with manufacturer’s data. 

Obviously,  the  accuracy  and  reliability  of  P-t  approach  depend 
essentially upon the validity of several assumptions including uniform 
distribution of pressure and temperature within the vessel, the absence 
(or  formal  account)  of  heat  losses,  the  constancy  of  gas  composition 
during combustion. The application of this method in conditions of a 
closed vessel is intended mainly for the measurement of stationary burn 
rates. To determine transient burn rates during processes of depressur-
ization  or  combustion  under  oscillating  pressures  the  modified  P-t 
approach can be employed based on solving the equations describing the 
interior ballistics behavior of solid rocket motor [79–81]. 

The mass balance equation in the combustion chamber has a form 

[80]: 

(V / RT)dP/dt = rSrb (cid:0) G,

approach do not provide possibilities for precise calculation of burn rate 
values.  At  the  same  time  this  approach  can  be  used  for  approximate 
evaluation of transient combustion behavior in large scale solid rocket 
motors. 

3.2. Recoil force 

Gasification products of energetic materials decomposition generate 
a  recoil  force  F  determined  by  the  intensity  of  the  reactions  in  EM 
condensed phase [72,82,83]. This allows using the F value for recording 
dynamic  characteristics  of  linear  burn  rate  rb  and  for  determining 
laser-driven  combustion  response  of  energetic  materials.  For  this  end 
various micro force transducers have been employed in the past based 
on  microphone  [82],  strain  [84],  piezoelectric  [85–87]  and 
magnet-induction [88] sensors. In laboratory investigations, to provide 
one-dimensional motion of gasification products a thin-wall protection 
tube is usually attached to the sample reacting surface. Based on equa-
tions  of  momentum  and  mass  conservation,  the  magnitude  of  recoil 
force can be calculated as follows [89]: 

F(t) =

(

(ρcrb(t))2
ρg(t)

+ L

d
dt

)

(ρcrb(t))

S

(4) 

Here ρc is the density of condensed phase, L is the length of protec-
tion tube, ρg is the gas density at the end of protection tube, S is the cross 
section  of  a  reacting  sample,  and  t  is  the  time.  In  accordance  with 
equation of state for ideal gas its density depends on the temperature Tg, 
pressure P, molecular weight μ, and universal gas constant R as follows: 

(3)  

/
ρg = Pμ

TgR.

(5) 

where G stands for the gas release rate through the nozzle. Magnitude of 
G is calculated for supercritical gas flow as G=const(PScr), where Scr  is 
the nozzle throat area. As a result, the approximate transfer function of 
transient  burn  rate in  a  solid rocket  motor  can be obtained,  which  is 
often called the burn rate response function. This allows estimating the 
dynamic characteristics of transient burn rate and designing the auto-
matic  control  systems  for  solid  rocket  motors.  The  applicability  and 
accuracy of approach predictions can be determined by means of com-
parison  with  the  results  of  other  theoretical  approaches  and  experi-
mental tests. Unfortunately, the assumptions made in formulation of the 

In the case of sufficiently long protection tube the gas phase reactions 
proceed until forming final reaction products and the gas temperatures 
measured at the edge of tube approximately correspond to their adia-
batic values. In the case of removed protection tube the reaction prod-
ucts  plume  becomes  wider  than  the  sample  cross-section  and  the  gas 
stream motion loses one-dimensional character. Therefore, in this case a 
recoil force magnitude becomes lower of that measured with protected 
tube. 

Recoil force measurement can be effectively executed by a modified 
option of the force transducer depicted above in Fig. 14. The original 

ProgressinEnergyandCombustionScience91(2022)10098010V. Zarko et al.                                                                                                                                                                                                                                   

transducer version [72] was usually used at atmospheric pressure con-
ditions  but  under  elevated  pressures  the  measurement  lost  accuracy 
because of changing the gas mixture properties in the vessel during EM 
combustion. Therefore, a modified micro force transducer version has 
been  developed  with  the  additional  (reference)  capacitor  serving  for 
compensation of disturbing effects owing to variation of gas properties 
(molecular  weight,  temperature)  [90].  Schematic  view  of  modified 
transducer is presented in Fig. 18. Fig. 19 shows the examples of recoil 
force diagrams recorded by original and modified transducer versions. 
When measuring the recoil force the transducer axis must be posi-
tioned horizontally. In this case a reactive force vector is directed along 
the axis of a movable electrode whereas the sample weight is compen-
sated by the supports (membranes) reaction. The calibration of trans-
ducer is performed either loading the vertically installed device with the 
fixed balance weights or by loading horizontally installed device with 
the lever arm system. 

In practice of laboratory investigations for approximate evaluation of 
recoil force it is more convenient to use instead of Eq. (4) a simplified 
expression in the form [89]: 

F(t) =

m2(t)
ρg(t)

S, m = ρcrb.

(6) 

This is justified in the case when the second term in the right part of 
Eq. (4) becomes negligible in comparison with the first term. To justify, 
the allowable frequency range has to be determined. For this end, when 
fixing  the  maximal  uncertainty  δ  of  calculating  the  recoil  force,  the 
following relationship can be derived: 

f < δ

m0
2πLρgδm

,

where m0 = ρcrb0 and δm = Δm/m0 = Δrb/rb0; rb0 is the stationary burn 
rate. This relationship represents the limiting value of burn rate oscil-
lation frequency f corresponding to validity of Eq. (6) within δ  uncer-
tainty.  It  is  seen  that  the  magnitude  of  limiting  (upper)  frequency 
depends on the nominal value of burn rate, the length of protection tube 
and the ratio of condensed and gas phase densities. For typical values δ =
0.01, ρc/ρg  = 1000, rb=5 mm/s, L = 5 mm and δm  = 0.05 the limiting 
frequency comprises ca. 30 Hz. Consequently, at higher frequencies it is 
necessary to use Eq. (6) for deriving correct recoil force value. 

When processing experimental calibration data, the dependency of 
recoil force on burn rate can be presented in accordance with Eq. (6) in 
the following generalized form: 

F = kmnS

(7) 

Fig. 18. Sketch of modified force transducer: 1- reacting sample; 2- bushing for 
liquid damping; 3- flange; 4- case; 5- movable rod; 6- strings (membranes); 7- 
pressing ring; 8- flange; 9- protective screen; 10- insulating bushing; 11- con-
necting  electrode;  12-  movable and unmovable  plates  of  capacitor; 13-  refer-
ence capacitor [90]. 

Experimentally,  the  parameters  k  and  m  are  determined  via 
measuring  magnitude  of  stationary  F  at  various  values  of  initial  tem-
perature T0, pressure P or radiant flux q. As a result, one obtains the 
following relationships: 

Fi(m) = ki⋅mni ⋅S ,

i = T0, P, q

(8) 

Thus,  the  parameters  k  and  m  in  common  case  depend  on  the 
following variable pairs: kq = kq(T0, P) and nq = nq(T0, P); kp = kp(T0, q) 
and np  = np(T0, q); or  kTo  = kTo(P, q) and nTo  = nTo(P, q). It must be 
underlined that the n values of different parameter’s pairs may not be 
identical. It was established in [72,83] that in the case of basic double 
base  propellant  N  (57%  colloxylin,  28%  nitroglycerin,  11%  dini-
trotoluene,  4%  technological  additives)  the  magnitude  of  n  equals  2 
independently  on the  type of burn  rate variation  (including variation 
under radiant flux). However, for the propellant N with 1% of carbon 
black additive the magnitude of n equals 1.6 upon variation of burn rate 
by radiation from Xenon lamp whereas n= 2 upon burn rate variations 
by  initial  temperature  or  pressure.  Note  that  the  value  of  radiation 
extinction coefficient for the propellant N with 1% carbon black additive 
(cid:0) 1  for basic propellant. Similarly, in 
equals 450 cm
experiments with non-metallized composite propellant [91] containing 
1% of carbon black additive it was obtained n= 2.2, when caused by 
variations of initial temperature or pressure, and n= 1.7, when caused 
by variation of the radiant flux. The reason for observed changes in the 
expression for recoil force dependency on the burn rate is the difference 
in  temperature  profiles  created  by  radiation  absorption  in  condensed 
phase of different transparency EM. In the case of transparent material 
the absorption of radiative energy occurs preferably in the bulk of EM 
and the effect is similar to initial temperature rise. For semi-transparent 
material the absorption of radiative energy occurs in a relatively narrow 
subsurface layer that results in the noticeable change in the temperature 
profile  and  corresponding  changes  in  the  heat  release  intensity  and 
composition of gasification products. 

(cid:0) 1  instead of 15 cm

3.3. Other indirect methods 

There  exist  several  indirect  methods  to  measure  instantaneous 
regression rate of EMs. In particular, the mass vs. time dependency for 
fired EM can be determined via dynamic measuring the electrical ca-
pacity  of  a  planar  capacitor  formed  by  a  rectangular  EM  specimen 
covered with a combustible metallic foils [92] serving as the capacitor 
plates. This variable capacitor is mounted along with the capacitor and 
inductor of known characteristics. Being driven by an alternating cur-
rent the resonance frequency of the L-C circuit, which is the measure of 
unburned material volume, is determined by electronic system. Using 
the calibration data an instantaneous specimen size and the propellant 
burn rate can be derived. According to estimates [92], under pressure 
oscillations frequency about 1.0 kHz the error in the measurement of the 
burn rate comprises ca. 10%. It was shown in later work [93] that the 
measurement  results  were  corrupted  by  the  unknown  dependency  of 
flame/plasma conductance on the pressure. 

Another method for dynamic measurement of the gasification rate of 
bored fuel grains was proposed in [94]. In this method a thin mylar disk 
of 0.1 mm thickness coated with 0.01 mm aluminum layer was inserted 
in the cross-section cut of the fuel grain. The disk with an inner round 
hole of a diameter equal to the grain bore diameter had a narrow radial 
slit assembled with electrical contacts. In the course of combustion of 
fuel  grain  the  bore  diameter  increased  and  the  disk  circular  area 
decreased. The recorded temporal variation of the disk resistance was 
used to derive a linear regression rate of the fuel grain. Application of 
this  rather  simple  measurement  method  is  confronted  with  several 
technical difficulties. Actually, it is necessary to ensure good homoge-
neity of conducting material and ideal electrical contacts as well as their 
excellent physical contact with the fuel grain. In addition there must be 
known well the dependencies of resistance on temperature and thermal 
stresses. Thus, despite optimistic statements of Monti and Mazzala [94] 

ProgressinEnergyandCombustionScience91(2022)10098011V. Zarko et al.                                                                                                                                                                                                                                   

Fig. 19. Recoil force records: original (left) and modified (right) transducer [90].  

on high reliability and sufficient accuracy of the method its real tech-
nical characteristics are difficult to evaluate. 

Rather  recently  an  original  not-intrusive  technique  [95]  was  pro-
posed  for  time-resolved  measurement  of  port  diameter  in  fuel  grain 
which may serve for determining spatially averaged fuel regression rate. 
The  technique  implies  recording  the  frequency  of  the  hybrid  motor 
Helmholtz oscillations and uses the known physical principle that this 
frequency is inversely proportional to the square root of the chamber 
volume. To realize, the pressure oscillations should be measured by fast 
response  transducer  or  a  plume  flicker  can  be  recorded  by  a  photo-
multiplier. As reported in [95], the values of current port diameter of the 
paraffin fuel grain were derived with a maximum uncertainty ca. 6.5% 
by  recording  the  Helmholtz  frequency.  To  obtain  the  regression  rate 
values the above data have to be numerically differentiated that leads to 
increased  uncertainty.  In  the  experiments,  thus  determined  value  of 
spatially  and  temporally  averaged  regression  rate  became  within  re-
ported  above  uncertainty  limits  in  a  good  agreement  with  the  rate 
determined from the total fuel mass loss in a firing test. Major advantage 
of  the  frequency  measurement  technique  is  that  it  needs  for  imple-
mentation only a fast pressure transducer or photomultiplier tube. 

4. Comparative analysis of measuring methods 

The aim of development of laboratory scale measurement methods is 
obtaining objective information about burn rate characteristics which 
can be used not only for practical applications but also for exploring and 
substantiating the EMs combustion mechanism. This may provide reli-
able background for  formulating novel approaches in design of novel 
EMs. It is necessary to underline that the available energetic materials 
and their mixtures are characterized usually by non-uniform and non- 
smooth reaction behavior. This is obvious in the case of heterogeneous 
propellants but even in the case of double base propellants there exist 
local reaction (hot) spots on the burning surface. However, in practical 
calculations of pressure diagram and thrust in the propulsion devices as 
well  as  in  theoretical  modeling  the  engineers  and  researchers  mostly 
consider uniform reaction over flat regressing surface. At the same time 
the local measurements of the EM sample height or length (web thick-
ness) at chosen sites on the regression surface may not provide needed 
information  about  the  average  mass  loss  rate.  Therefore,  for  using 
proper  data  in  ballistic  calculations  and  for  validation  of  combustion 
mechanism  as  most  preferable  measurement  methods  can  be  recom-
mended those, which derive the rate data averaged over a regression 
surface.  The  results  of  localized  measurements  can  be  employed  for 
substantiation  of  detailed  combustion  mechanism  and  determining 
combustion behavior of individual mixture components. Unfortunately, 
in  many  cases  published  in  literature  information  does  not  allow 

estimating real space and time resolution of a specific method. Rather 
often  the  researchers  just  report  about  good  correlation  with  strand 
burner data. It must be mentioned that for obtaining most reliable and 
objective  information  about  combustion  (gasification)  process  under 
study  it  is  necessary  to  combine  quantitative  measurement  data  with 
qualitative  information  obtained  by  visualization  techniques  clearly 
showing the surface profile and combustion temporal behavior. 

When  discussing  direct  laboratory-scale  measurement  approaches 
we  can  state  that  at  present  the  microwave  based  ones  are  the  most 
promising. Other methods including servo mechanical, direct photog-
raphy,  optical  projection,  ultrasound,  X-ray  radiography  and  direct 
weighing registration have not sufficient spatial (mass) resolution. Thus, 
this  allows  employing  these  in  quasi-stationary  studies  but  prevents 
their use in transient combustion measurements. 

As illustration to this statement serves information delivered recently 
in [96] dealing with an accuracy analysis of burn rate measurements via 
ultrasound method. It is shown that even using advanced methods for 
deducing  instantaneous  sample  thickness  the  accuracy  of  its  determi-
nation is in the range of 30–200 μm. In fact, this allows studying only 
low frequency combustion processes. 

Certain prospects of improving the approach technical characteris-
tics have the X-ray radiography based on synchrotron radiation as well 
as terahertz interferometry. The improvement of both approaches im-
plies  development  and  use  of  advanced  tools  for  recording  signals  of 
collimated  X-rays  and  ultra-high  frequency  radiation.  Recently,  there 
were  published  two  papers  [97,98]  dealing  with  application  of  syn-
chrotron radiation to exploring in situ the dynamics of aluminum par-
ticles agglomeration in combustion wave of solid propellant as well as to 
measuring thermal expansion coefficient of ammonium perchlorate in 
temperature range 260–500 K. It was made for the first time an obser-
vation of history of agglomerates formation at elevated pressures that 
gave objective information, which is used for developing substantiated 
combustion mechanism of metallized propellant and allows predicting 
true particle size of agglomerates. Important feature of this technique is 
that the highly collimated radiation beam enables possibility to deter-
mine  correctly  the  particles  size  along  the  distance,  which  is  much 
greater than the depth of field corresponding classical optics at similar 
magnification.  As  for  thermal  expansion  coefficient,  its  knowledge  at 
different  temperatures  is  important  for  evaluation  of  propellant  me-
chanical characteristics and prediction of propellant behavior in cook off 
conditions. In addition, derived in these studies data on lattice param-
eter values can be effectively used for determination of strain and stress 
characteristics of ammonium perchlorate crystals. The recording system 
used  included  scintillator  and  Photron  SA-Z  high  speed  camera  that 
provided high temporal resolution (better than 1 ms) and space reso-
lution about few tens of micrometer (not indicated in publications). This 

ProgressinEnergyandCombustionScience91(2022)10098012V. Zarko et al.                                                                                                                                                                                                                                   

work clearly demonstrated possibilities of getting in the future new and 
original insight into propellants combustion mechanism. 

effectively used for comparative express estimations of Isp  for different 
energetic materials. 

Regarding the microwave reflection method, its space resolution has 
the greatest value among existing experimental methods and actual task 
for the developers is obtaining objective and correct information about 
dielectric properties of studied materials at high temperatures close to 
the burning surface temperature value. The corrupting disturbance of 
resulting signal due to altered properties of the heated substance layer is 
relatively small in the case of low frequency oscillations of a combustion 
process  and  may  become  essential  at  relatively  high  frequencies. 
Moreover, the disturbance effects become most important in the cases 
when the surface roughness (profile) and corresponding preheat layer 
thickness are varied in transient combustion process. This might be a 
consequence  of non-uniform reaction over  burning surface. Therefore 
the visual observations (when it is possible) of the combustion process 
are of importance for objective interpretation of experimental data. One 
more problem concerns the corrupting signal disturbances due to finite 
magnitude contributions of the radiation reflected from internal parts of 
closed vessel when testing EM at elevated pressures. 

As for the microwave resonator method, it demonstrates at present 
time the best mass loss resolution when studying transient combustion 
processes.  The  limitations  of  the  method  are  the  same  as  for  the  mi-
crowave reflection method. In particular, it is important to know well 
the dielectric properties of a substance at high temperatures in order to 
evaluate the respective error in the measurements. At the same time it 
can  be  noted  that  the  measured  values  of  current  mass  loss  allow 
obtaining the values of transient mass (not linear) burn rate, which are 
especially called-for by engineers and researchers. 

When  discussing  indirect  measurement  approaches,  the  most 
promising at present time is the recoil force method. Practically, this is 
the only method, which measures the parameter directly associated with 
the burn rate and exhibits good temporal and mass flow rate resolution. 
The  limitation  of  the  method  is  due  to  the  lack  of  data  on  the  gas 
decomposition  products  density  in  transient  combustion  conditions. 
Fortunately,  it  is  not  essential  if  the  tests  are  conducted  under  near 
constant  pressure,  e.g.,  in  conditions  of  small  amplitude  oscillating 
radiant flux. In particular, such tests allow determining the burn rate 
response to radiant flux oscillations. Analysis of recoil force oscillations 
upon  sustaining  combustion  of  metalized  solid  propellant  provided 
possibility [99,100] to correlate the frequency and amplitude of oscil-
lations with metal agglomerates size distribution. 

An  additional  advantage  of  recoil  force  method  is  a  possibility  to 
obtain in laboratory conditions the approximate values of specific im-
pulse of given energetic material. The description of approach and an 
example  of  such  test  are  presented  in  [101].  Briefly,  one  has  first  to 
process the recoil force experimental data at given pressure according to 
relationship (9) in order to derive the value of the Tg/μ   ratio: 

F =

m2
P

RTg
⋅
μ

⋅S.

Then the value of specific impulse can be calculated as 

√
√
√
√

(

̅̅̅̅̅̅̅̅̅̅̅̅̅̅̅̅̅̅̅̅̅̅̅̅̅̅̅̅̅̅̅̅̅̅̅̅̅̅̅̅̅̅̅̅̅̅̅̅̅̅̅̅̅̅̅̅̅̅
)
RTg
μ

γ
⋅
⋅
γ (cid:0) 1

)(γ(cid:0) 1)/γ

Po
Pc

1 (cid:0)

(

Isp =

1
g

,

γ =

Cp
Cv

(9) 

(10) 

Here  g  is  the  acceleration of  gravity  coefficient.  Note  that for  any 
novel  energetic  material  and  even  for  commercial  ones  there  is  no 
reliable information about global molecular weight of the combustion 
products in real combustion conditions that prevents obtaining reliable 
Isp  values via analytical calculations. Therefore, experimental value of 
Tg/μ ratio does provide a correct estimate for Isp in given conditions of 
firing. Because this estimate corresponds to fixed laboratory conditions 
the  experimental magnitude of Isp  determined in such a way is  lower 
than  its  theoretical  value  due  to  incomplete  combustion  of  energetic 
material and heat losses. Nevertheless, the approach described can be 

The cumulative information about different measurement methods is 
presented  in  Table  1  containing  information  about  the  methods 
measuring principles and technical parameters. It has to be mentioned 
that  original  papers  very  rarely  report  quantitative  data  on  method’s 
space and temporal resolution. Therefore, these quantities in some cases 
can be evaluated only approximately [102]. Note that mostly the listed 
methods provide information about averaged over burning surface burn 
rate  magnitude  while  laser  beam  reflection,  video  photography  and 
X-ray radiography give localized burn rate values. 

5. Concluding remarks 

The regression rate of energetic materials plays a vital role among 
the  parameters,  which  control  various  aspects  of  propulsion  devices 
operation. The paper presented comparative analysis of characteristics 
of available laboratory-scale experimental techniques and provided es-
timates for the methods temporal and spatial resolution as well as their 
specific  merits  and  limitations.  In  industrial  applications,  to  provide 
data  for  solid  rocket  motor  design  and  operation,  the  burn  rate  is 
determined  mainly  with  a  strand  burner  technique  (single  measure-
ments  of  burning  time  of  given  sample  size  at  fixed  pressure),  which 
takes  usually  a  lot  of  time  and  resources.  These  expenditures  can  be 
essentially reduced when using closed bomb (pressure diagram) tech-
nique  [[77],[103]]  that  allows  obtaining  burn  rate  data  for  a  finite 
pressure region in a single test. However, all these data correspond to 
quasi-stationary combustion conditions and present paper paid special 
attention  to  the  methods  for  determining  transient  gasification  rate. 
Despite  a  number  of  publications  devoted  to  development  of  novel 
measurement  techniques  there  still  remain  many  unsolved  problems. 
Although in the available literature one may find several declarations 
about advanced time-resolved novel measurement techniques it is easy 
to recognize that these all usually have limited capabilities in terms of 
time or space resolution. In fact, no universal method exists to measure 
transient burn rate of energetic material in a broad range of operating 
conditions with required high accuracy and time resolution. Therefore it 
is  necessary  to  analyze  in  detail  technical  characteristics  of  every 
method in order to estimate real possibilities to obtain needed data on 
transient combustion behavior with use of given technique. Actually, to 
determine  the  quality  of  the  data  reported it  is  necessary  to  evaluate 
carefully the accuracy of the measuring method and experimental re-
sults uncertainty level [99]. 

It  was  mentioned  in  comprehensive  review  [12]  that  the  funda-
mental  limitation  of  existing  experimental  techniques  is  that  they 
measure properties, which mainly correspond to spatial dimensions of 
regressing  specimen.  In  order  to  avoid  problems  with  calculating  the 
time derivative of displacement data and corresponding loss of the burn 
rate accuracy it was recommended to pay attention to development of 
novel approaches based on the measurement of properties proportional 
to  regressing  surface  speed.  The  past  two  decades  showed  that  thus 
formulated  recommendation  was  not  totally  realized.  Recently,  the 
attempt was made [104] to use the Laser Doppler Velocimetry (LDV) 
technique for evaluating acoustic admittance of aluminized composite 
solid propellant (AP/HTPB/Al) via measuring the instantaneous veloc-
ities  of  the  particles  generated  by  the  burning  surface  in  combustion 
under  acoustic  pressure  oscillations.  Despite  the  contemporary  im-
provements  of  measuring  technique  the  estimated  uncertainty  turned 
out in the admittance about 30% and in the mean burn rate about 9% 
that  underlines  the  necessity  of  making  further  efforts  in  developing
