Repository: Sithcighce/IgnisBenchmark

# 燃烧科学领域问题数据集

**最终完成**: 2025-10-15  
**问题总数**: 1,398题（875通过 + 523未通过）  
**文献覆盖**: 299篇（100%覆盖）  

---

## 🚀 快速开始

### 查看人类可读版本
```bash
cd question_all_md
ls *.md                      # 列出所有通过的问题
ls *_notpass.md              # 列出所有未通过的问题
```

### 查看机器可读版本
```bash
cd question_all
ls */pass.json               # 所有通过的问题JSON
ls */not_pass.json           # 所有未通过的问题JSON
```

---

## 📁 文件结构

```
├── question_all/                    # JSON格式（机器可读）
│   ├── 文献A/
│   │   ├── 文献A.txt               # 原文
│   │   ├── pass.json               # 通过的问题
│   │   └── not_pass.json           # 未通过的问题
│   ├── 文献B/
│   │   └── ...
│   └── CONSOLIDATION_REPORT.md     # 详细报告
│

File: 历史尝试归档/04_第四次尝试_详细问题/题目数据_question_all/Analysis-of-solid-oxide-fuel-and-electrolysis-cells-operat_2022_Progress-in-/Analysis-of-solid-oxide-fuel-and-electrolysis-cells-operat_2022_Progress-in-.txt (part 4 of 8)
Contents lists available at ScienceDirect
SOC  behavior  at  different  operating  points,  polarization  curve  mea-
surement is usually employed. The polarization curve measurement is
the most widely used method for the electrochemical characterization of
fuel and electrolysis cells. This measurement can be carried out either (i)
step  by  step  by  selecting  individual  points  or  (ii)  by  continuously
changing the specified value for the current or voltage. The choice of test
speed  is  mostly  a  question  of  a  compromise  and  depends  on  the  re-
quirements to obtain relevant results. Two different methods are used to
obtain current density profiles, as reported in [287]. Employing the first
one, the current density is increased in specific steps from OCV to the
maximum current density at 0.7 V. A stable measurement is carried out
at each current density step with a typical holding time of approximately
10  minutes,  after  which  the  thermochemical  equilibrium  is  reached.

When applying the second method, a fast hold time acquisition method
is used. The aim of using this method is to avoid sensible temperature
variation,  which  requires  a  rapid  increase  in  the  current  density,  not
higher than 10 s. The guidelines for a correct measurement procedure of
polarization  curves  is  described  in  technical  reports,  as  follows
[288–292].

The  shape  of  the  characteristic  polarization  curves  enables  initial
conclusions to be drawn about the loss mechanisms involved. However,
further  information  is  required  to  determine  the  exact  distribution  of
losses, their origin, or even specific failure modes at their initial stage,
which can be gained when employing more complex measuring prin-
ciples  such  as  linear  and  non-linear  electrochemical  impedance
spectroscopy.

4.2. Electrochemical impedance spectroscopy (EIS)

Electrochemical impedance spectroscopy (EIS) is an established non-
destructive methodology used to analyze processes and mechanisms that
occur  in  electrochemical  systems  [293].  It  is  also  called  impedance
spectroscopy or AC impedance. For the purpose of EIS measurements, a
sinusoidal current or voltage perturbation is superimposed on the sys-
tem  running  under  DC  conditions,  and  the  corresponding  system
response  is measured.  The measurements  are usually  carried out in a

ProgressinEnergyandCombustionScience93(2022)10101120

V. Suboti ́c and C. Hochenauer

range of 1 MHz to 100 mHz. Depending on the processes that are ex-
pected to occur, the frequency range can be adjusted. For instance, if
very  slow  processes  will  be  examined,  the  low  frequency  range  is
reduced down to 1 mHz. The high frequency range, however, depends
on the system inductance, which can significantly decrease the upper
frequency limit. Eventually, impedance is calculated as a vector ratio of
the voltage and current for the specified frequency range (see Eq. 25).

Z(jω) =

u(t)
i(t)

=

U
I

exp(j(φ (cid:0) ψ))

(25)

Depending on the system boundaries, the system can be operated in
(i) a pseudo potentionstatic mode in which the voltage is controlled and
the current is measured or in (ii) a pseudo galvanostatic mode, in which
the current is controlled and the voltage is measured. For the SOC sys-
tems, the galvanostatic mode is commonly employed. When operating
the system in the potentiostatic mode, the voltage applied corresponds
to u = uDC + uAC, whereby the current response measured can be pre-
sented as a Fourier series as follows [18]:

i(t) = i0 + i1sin(ωt + ψ 1) + i2sin(2ωt + ψ 2) + ... + insin(nωt + ψ n)

(26)

In the opposite case, when operating the system in a galvanostatic mode,
the current applied is equal to i = iDC + iAC. The corresponding system
voltage response can be obtained as follows [18]:

u(t) = u0 + u1sin(ωt + ξ1) + u2sin(2ωt + ξ2) + ... + unsin(nωt + ξn)

(27)

4.2.1. Basic principles of the EIS measurement

In order to carry out the impedance measurements correctly and to
ensure their quality, several requirements must be fulfilled, including:
steady-state,  causality,  time-invariance,  and  linearity  [294].  Before
taking  the  measurements, the criteria of stability  and  steady-state for
both electrodes must be confirmed, which is achieved for the system in a
thermochemical equilibrium state. If the measured signal response is a
sinusoidal  waveform  signal  and  directly  corresponds  to  the  applied
input  signal,  the  system  is  causal.  A  system  function  of  the  electro-
chemical systems under investigation is only indirectly dependent on the
time-domain,  meaning  that  the  system  is  assigned  as  time-invariant.
Eventually, the linearity criterion must be satisfied. In order to main-
tain system linearity, the signal amplitude must be low enough to attain
the pseudo-linear system response [295,296]. However, amplitudes that
are  too  small  result  in  poor  signal-noise  ratio,  indicating  that  a  suffi-
ciently  high  amplitude  value  should  be  chosen  to  reduce  the  signal
noise.  The  criterion  of  system  linearity  cannot  be  violated  as  the
amplitude increases, because the well-known linear system theory needs
to be applied in either the time or frequency domain [17]. If the linearity
criterion  is  disturbed  and  nonlinearity  appears,  a  nonlinear  analysis
must be applied.

As a perturbation signal both current and voltage can be employed.
Different current amplitudes have already been applied for this purpose,
e.g., 20 mA [297], 10–40 mA [296], 60 mA [298–301] and even 100 mA
[302].  Recently,  the  measurements  were  performed  with  the
AC-amplitude varied as a function of the DC-load, e.g., 4% of the DC load
without  violating  the  system  linearity  [8,112].  Different  AC  voltage
amplitudes have also been suggested in the available literature: 10 mV
[303,304], 12 mV [305], 14 mV [304] and, 50 mV [306]. Besides the
conventional principle of setting a constant amplitude while taking one
measurement,  the  random  binary  signal  (RBS)  has  recently  been
approved as a successful and time-efficient means of taking impedance
measurements  [307,308].  This  principle  is  based  on  the  amplitude
variation  at  random  time  instances  and  its  adjustment  for  different
frequencies.

A  comprehensive  description  of  the  basic  impedance  principles,
measurements, instrumentation, analysis, fitting procedures, modeling
and  much  more  can  be  found  in  recent  books  published  by  Orazem
[309], Barsoukov and MacDonald [295], Lvovich [310] and Lasia [311].

4.2.2. Equivalent circuit model (ECM) analysis

Interpretation of the measured impedance data can be simplified by
utilizing an equivalent circuit model (ECM) to fit the measured data. In
an ECM, different elements are connected with each other to illustrate
the SOC behavior. The elements used illustrate physical and chemical
processes  that  occur,  such  as  electrochemical  reactions,  electron  and
mass transfer and electrolyte resistance [17]. These elements used can
be classified into two groups: (i) the lumped element model resistance
(R),  capacitance (C)  and  inductance  (L)  and  (ii)  frequency-dependent
elements such as the constant-phase element (CPE), Warburg element
(W), Gerisher element (G) and bounded frequency-dependent elements
[17]. Ideal capacitances have rather rarely been observed to illustrate
behavior  for  solid  oxide  cell-based  electrochemical  systems.  This  is
clearly seen in the measured EIS semi-circles that are depressed and thus
deviate  from ideal  90∘.  The constant-phase  element  is  an  appropriate
element to be used here, which presents a non-perfect capacitance built
of resistance and capacitance elements and the arc observed is presented
at  an  angle  of  (n-1)⋅90∘.  Ricciardi  et  al.  [312],  who  investigated  the
SOFC air electrodes, reported that this element can be correlated with
the irregular electrode surface, and its roughness as well as distribution
of activation energy can be related to reduction processes. Nevertheless,
Lvovich [310] showed that, depending on the n value, the CPE element
can depict a number of properties and processes in SOCs, e.g., electrode
porosity  and  thickness,  surface  coating  and  its  conductivity,  slow
adsorption  processes,  crystal  phases  and  grain  boundaries  of  poly-
crystalline electrodes, and even inhomogeneity in the current and po-
tential  distribution  along  the  electrode.  If  diffusion  processes  are
dominant, the Warburg element is used for their description instead of
the  CPE  element  [280].  The  Warburg  element  is  thus  related  to  the
resistance to the current flow of electroactive species [310], and it is
especially  employed  for  large  planar  electrodes.  When  these  electro-
active  species  undergo  chemical  reactions  in  the  bulk,  a  Gerischer
element is used. This is mainly related to homogeneous reactions and, at
very  low  frequencies,  it  reaches  a  constant  value,  which  is  inversely
proportional to a kinetic rate constant [310]. The Gerischer element is
also  often  correlated  with  the  air  electrode  oxygen  surface  exchange
kinetics  and  bulk  diffusion  of  O2(cid:0)
[313].  A  detailed  description  and
mathematical explanations for different elements are provided by Lvo-
vich [310], Barsoukov and Macdonald [295], and Stoynov and Vladi-
kova [281].

To date, numerous equivalent circuit models have been developed in
order to evaluate the SOC performance and gain better insights into the
processes that occur. The commonly used EC models are based on the
complex nonlinear least squares (CNLS) principle. The EC presented in
[314] contains five serially connected elements: (i) R0  ohmic losses, (ii)
RQ-elements  for  gas  diffusion  and  activation  polarization  in  the  fuel
electrode functional layers, (iii) G-Gerischer elements to describe the air
electrode activation polarization, (iv) the Warburg element W to illus-
trate  the  fuel  electrode  gas  diffusion  polarization,  and  (v)  the  RQ
element, which has a significant impact when p(O2) is lower than 0.05
atm on the air electrode. This model is shown in Fig. 12 a. An equivalent
circuit that is exactly the same was presented in another work by the
same research group [315]. However, in that study, the last RQ-unit was
associated  with  the  processes  that  occur  under  reformate  operation.
Sumi at al. [316] employed a different EC consisting of mainly R, C and
Q elements as presented in Fig. 12 b. L-R depicts the large noise obtained
at high frequencies for the lead wires, and the remaining R-Q elements
present  processes  that  take  place  in  microtubular  SOFCs.  The  same
model  that  was  used  by  Sumi  et  al.  [316]  was  used  by  Nielsen  and
Mogensen [178] to investigate degradation in LSM:YSZ air electrodes
induced by steam.

In  addition  to  the  fuel  cell  operation,  the  authors  also  analyzed
processes  that  occur  in  the  electrolysis  mode  with  the  EC  model  as
shown in Fig. 12 c. Yang et al. [299] fitted two equivalent circuits using
the CNLS method and the Ravdav software, both of which were based on

ProgressinEnergyandCombustionScience93(2022)10101121

V. Suboti ́c and C. Hochenauer

Fig. 13. CNLS equivalent circuits used for SOCs used from different mentioned references with permission from Elsevier.

previously performed studies and a distribution of relaxation times re-
sults. In the second EC variant, mentioned as B, an additional element
consisting  of  the  resistance  R6  in  series  with  inductance  L6  describes
only the low frequency loop that was observable in specific cases at low
frequencies (f<0.5 Hz). The same EC as presented in [314] (Fig. 12 a)
was  successfully  implemented  to  examine  the  behavior  of  stacks

operated in a reversible mode [267].

Moreover,  the  cell  impedance  for  reversibly  operated  SOCs  was
illustrated  by  linearizing  the  fundamental  equations  and  approaching
the losses by creating a Taylor series [8]. In that simulation, the cell was
considered as both only one segment and as a unit consisting of several
segments:  therefore,  two  different  approaches  were  used  to  simulate

ProgressinEnergyandCombustionScience93(2022)10101122

V. Suboti ́c and C. Hochenauer

impedance  losses.  The  first  one  is  presented  as  a  1D-model  for
one-segment cell, as shown in Fig. 12 d, and the second one is suitable
for  the  2D-model,  in  which  one  cell  consists  of  several  segments,  as
presented in Fig. 12 e. Aside from the aforementioned complex equiv-
alent circuits, simpler circuits that use solely R, L, C and/or Q elements
have  also  been  employed  to  reproduce  the  SOC  behavior.  When
increasing  the  complexity  of  the  EC,  thus  increasing  the  number  and
diversity of the elements, better overlapping will be achieved. However,
this is not the goal, because the number of the elements used should be
kept  as  low  as  possible,  and  the  usage  of  the  elements  should  be
meaningful. This means that the processes that occur must be explain-
able  with  the  elements  used.  In  this  sense,  we  suggest  to  initially
compare the cells or stacks used with those available in the literature
and to try to use the already proved ECMs. In the further steps, if these
seem  to  be  inappropriate  for  the  system  under  investigation,  the  ele-
ments should be replaced and the new, more appropriate ECM should be
created.

However, before employing the ECM chosen for the process analysis,
the measured and fitted data must be compared in order to verify and
validate the circuit elements used. If such a step is neglected, the further
suitability of the ECM data for the detailed analysis cannot be assessed.
In [296], an interesting approach is proposed to validate the EC used.
Three different ECMs, (i) RL-RC-RC, (ii) RL-RC-RQ and (iii) RL-RQ-RQ,
were  used  to  find  the  most  appropriate  one  for  the  system  under
investigation. After fitting, the values of the EC individual elements were
calculated  and  further  used  to  calculate  the  polarization  curves.  To
calculate the polarization curves from the data available, different ap-
proaches  were  utilized  for  this  purpose,  such  as  Euler’s  implicit  nu-
merical
integration  and
trapezoidal  function.  After  selecting  the  most  suitable  calculation
methodology, the polarization curves were calculated using the ohmic
values from the relevant elements of all three different ECs and even-
tually  compared  with  the  measured  data.  Following  this  strategy,  an
excellent choice of the correct EC can be made.

integration,  Euler’s  explicit  numerical

4.2.3.

Impedance analysis of SOC systems

An  analysis  of  the  solid  oxide  cell-based  systems  is  currently  un-
imaginable without using electrochemical impedance spectroscopy. EIS
is used to characterize SOCs at different levels, starting with the mate-
rials, over individual electrodes, electrolytes and single-cells and up to
the stack level. In specific cases, the losses that occur cannot clearly be
assigned  to  the  individual  electrodes,  which,  in  turn,  requires  mea-
surements involving the reference electrode. However, measuring with
the  reference  electrode  is  a  very  challenging  and  thus  non-trivial
approach,  since  its  position  on  the  electrolyte  can  significantly  affect
the  accuracy  of  the  electrochemical  measurements.  Adler  et  al.  [317,
318] examined impact of the reference electrode on the potential dis-
tribution within a solid electrolyte and near the electrode, both exper-
imentally and numerically. They came to the conclusion that, in order to
avoid undesired potential gradients along the electrolyte, the distance
between the reference electrode and each active electrode should be at
least three electrolyte thicknesses. Moreover, measuring on symmetric
cells seem to be more easily done than measuring on the single-cells.
When  employing  single-cells,  the  electrolyte  thickness  should  be
significantly increased. The same distance of at least three electrolyte
thicknesses was also confirmed in [319,320]. In contrast to the results of
those studies, another study [321] claimed that the necessary minimum
distance should account at least 50 electrolyte thicknesses in order to
avoid the potential difference along the electrolyte and, thus, the impact
on the measurements. A discussion on the possible cell configuration for
performance evaluation in SOFCs is reported by Jian [322]. In a general
sense, when starting to characterize SOCs by means of electrochemical
impedance spectroscopy, it is firstly important to perform a reference
measurement in order to observe the initial performance and understand
the SOC behavior under degradation-free conditions. Secondly, a spe-
cific  time  interval  for  repeating  the  measurements  should  be  set  to

monitor changes that occur as a function of the operating time.

the

into

taking

Impedance analysis of SOC operation in the SOFC mode. Zhu and Kee
[323]  simulated  impedance  spectra  for  the  case  of  internal  methane
reforming,
fuel  mixture  of
consideration
CH4/H2O=90/10 and varying the current density between 0.2 A/cm2
and 3 A/cm2. Initially, two semi-circles were observed, both of which
had similar heights and lengths. Increasing the current density up to 1
A/cm2,  the  losses  decreased,  and  it  seemed  as  though  the  two
semi-circles  merged  to  form  one  semi-circle.  However,  when  further
increasing the operating current density, the losses started to increase,
and the first semi-circle was larger than the second one, an event that
can  be  correlated  with  the  rising  concentration  losses.  Barford  et  al.
[301] studied losses that occur in fuel electrode-supported SOFCs as a
function  of  the  operating  time  and  the  operating  temperature.  The
impedance  spectra  were  measured  before  and  after  the  change  was
carried  out,  thus  calculating  differences  that  occur  in  the  impedance
values. These differences were mainly in the derivate with respect to the
ln(f) of  the  real  impedance  part  and  were  related  to  the  specific  fre-
quencies. Such an analysis provided information that enabled the three
peaks to  be assigned to each  electrode. Regarding the LSM/YSZ  elec-
trode, peaks of 10 Hz, ∼ 300 Hz and ∼ 10 kHz were identified, and the
analysis  results  agreed  closely  with  the  results  shown  in  [324].
Regarding  the  Ni/YSZ  electrode,  the  0.1-10  Hz  range  was  associated
with a gas-conversion arc: the 10 Hz-1 kHz, to a gas-diffusion arc: and
1–10 kHz, to a gas-solid or solid-solid arc. This association corresponds
with the results presented in [325–327]. The same principle of param-
eter  variation  used  to  obtain  more  information  about  the  impedance
alternations was  applied in  [296].  Three  different  fuel  mixtures  were
used  on  the  fuel  electrode:  (i)  H2/H2O,  (ii)  H2/H2O/CO,  and  (iii)
H2/H2O/CO/CO2/CH4. When varying between the fuel components, the
most  relevant  changes  occurred  in  the  second  arc,  between  approxi-
mately 50 Hz and 100 mHz, enabling these changes to be correlated with
the fuel electrode processes. Mogensen and other researchers from the
same research team investigated both fuel electrode degradation [328,
329] and air electrode degradation [178] by means of electrochemical
impedance  spectroscopy.  In  [178],  the  impact  of  moisture  on  the  air
electrode degradation was identified as affecting the YSZ interface and
causing  LSM  decomposition.  Such  morphological  changes  could  be
linked  to  the  high  frequency  arc  and  increasing  capacitance.  Gas
cleaning procedures also have important impacts on the SOFC perfor-
mance, e.g., H2  cleaning reduced performance losses even by a factor of
2–3, which was observed by EIS measurement [328]. Moreover, in the
same study, the EIS measurements enabled researchers to gain signifi-
cant knowledge about the impact of p(H2O) on the Ni/YSZ degradation
and  identify  the  most  relevant  parameter  as  the  characteristic  time.
When increasing the p(H2O) from 0.2 atm up to 0.4 atm, the degradation
time was reduced from 134 h down to 17 h. Jensen et al. [330] also
varied operating parameters such as temperature and the partial pres-
sure of the reactants to monitor the changes that occurred and separate
the  fuel  electrode  and  air  electrode  processes  that  overlapped  in  the
Nyquist plot.

Impedance  analysis  of  SOC  operation  in  the  SOE  mode.  Impedance
monitoring has also often been used to control the performance degra-
dation as a function of the operating time. Yang et al. [299] examined
SOE behavior under thermoneutral voltage of 1.29 V as a function of the
operating time of over 1,000 h and the operating temperature that was
varied between 700 ∘C, 750 ∘C and 800 ∘C. Regardless of the operating
temperature, the impedance and thus the overall losses increased as the
time  increased.  During  the  initial  300  h,  strong  degradation  was
observed. After 300 operating hours, the cells operated at 750 ∘C pro-
vided the same performance as the cells operated at 800 ∘C. This was,
however, even 74% higher than the cell performance observed at 700 ∘C.
The results described are presented in Fig. 13. The EIS results observed
clearly indicate enhanced degradation as the time increased, which the
authors correlated with the Ni/YSZ electrode in all the three cases.

ProgressinEnergyandCombustionScience93(2022)10101123

V. Suboti ́c and C. Hochenauer

Fig. 14. EIS and the corresponding DRT for SOC. Reprinted from [299] with permission from Elsevier.

Taking into consideration alternations on the air electrode, the LSM
electrode delamination and formation of nanoparticles can be identified
as an increase in both ohmic and polarization resistance. This was pre-
sented  by  Chen  and  Jiang  in [187],  in which  they operated  the  elec-
trodes for 48 h of at 500 mA/cm2 and employed an equivalent circuit for
a subsequent analysis. The main conclusion drawn was that the HF arc is
solely correlated to the electrode/electrolyte interface and O2(cid:0)
migra-
tion from the electrolyte towards the electrode. The increase in both the
ohmic  and  polarization  resistance  was  also  correlated  with  the  silica
segregation on the Ni/YSZ-surface by Hauch et al. [331]. The same ef-
fect  of  increasing  ohmic  and  polarization  resistance  was  observed  in
[136] for the case of strong Sr-segregation within both the LSCF elec-
trode and GDC interlayer, which caused interlayer delamination and the
formation of a Sr-layer on the boundary with the electrolyte. This was
caused by the operation under a high current density of 1.2 A/cm2  for
80 h. Decreasing the operating current density down to 600 mA/cm2,
degradation was reduced and resulted in the formation of the Sr-layer
between  the  electrolyte  and  the  GDC-layer,  which  displayed  the
increasing  polarization  resistance,  whereby  the  ohmic  resistance
remained constant. Knibbe et al. [186] also confirmed that higher cur-
rent  densities  (>1  A/cm2)  result  in  intensified  degradation  and  an
increased number of degradation mechanisms. This was illustrated by
the increasing ohmic resistance presented as the increasing polarization
drop across the oxygen electrode. The latter can be attributed to the O2
formation in  YSZ grain  boundaries near  the oxygen electrode. Never-
theless,  the  polarization  resistance  did  not  show  any  systematic
behavior.

Considering  the  stack  level,  several  studies  are  available  in  the
literature.  When  operating  the  10-cell  SOC  stack  consisting  of
electrolyte-supported  cells,  as  shown  in  [332],  the  electrolysis  mode
operation resulted in increasing losses - both ohmic and polarization -
when increasing the H2O/H2  ratio from 80/20, over 90/10 and up to
95/5.  As  the  operating  current  increased,  the  difference  between  the
Nyquist plots reduced significantly for all the three H2O/H2-ratios. For
the  selected  gas  mixture  of  H2O/H2=90/10,  the  impedance  spectra
remained unchanged over 40 h. This was indicative of the stable oper-
ation without visible degradation. For the same stack operated in a fuel
cell  mode,  the  reformate  mixture  was  used  as  a  fuel,  and  several  pa-
rameters were varied. This meant that when decreasing the fuel flow
under a current density of 200 mA/cm2, increasing polarization losses
and  a  significant  increase  in  the  second  arc  were  observed.  This  was
indicative of the increasing concentration losses. Varying the operating
temperature only shifted the spectrum along the x-axis, which is linked

to  the  temperature dependent  electrolyte  resistance.  Similar  behavior
was  observed  as  a  function  of  the  operating  temperature.  When  per-
formed on each single cell within the stack, an impedance analysis can
provide useful information about the performance of single cells within
the stack, as reported by Yan et al. [333]. This enables researchers to
identify  discrepancies  between  single  cells  and  to  make  conclusions
about their state of the health.

4.2.4. Discussion and concluding remarks

Considering the studies available and comparing them to each other,
the conclusion can be made that impedance simulations have primarily
been designed for ideal systems. Nevertheless, the experimental setup
plays a significant role when investigating system processes by means of
EIS.  In  order  to  obtain  the  most  representative  results,  we  suggest  to
carry out initial measurements for the system used and to vary relevant
operating parameters, such as temperature, partial pressure of gaseous
species and operating current. Analyzing variations related to the spe-
cific  electrodes,  process  mechanisms  can  be  identified  and  moreover
correlated to the electrodes. In addition, the electrochemical impedance
spectra  provide  many  overlapped  processes  and  easily  differentiating
between  single  electrodes  and  individual  processes  is  a  challenging
approach.

Traditionally, impedance analysis is carried out employing electrical
equivalent circuits; these make the fitting of the measured impedance
possible.  Specific  groups  of  elements  are  assembled  to  illustrate  the
behavior of complex electrochemical processes, representing processes
in different frequency ranges. Nevertheless, although a fitting an ECM
based  on  the  mathematical  model  can  always  provide  solutions,  the
meaning and relation to physical processes are not always completely
clear. Finding a correlation between the model parameters and SOFC
properties is a challenging task. It is also highly challenging to extract all
the  complex  processes  that  occur  on  the  microscopic  level  and  their
coefficients  from  the  EIS  spectra,  in  which  different  physical  and
chemical processes overlap, and to correlate them with the EC elements
used. A number of different ECMs are presented in the available litera-
ture, which shows that different ECMs provide the same fitted spectra.
Thus, employing the ECM principle presumes that number of processes
should be known and a priori defined, since increasing complexity of the
ECM  can  lead  to  either  under-  or  over-fitting.  In  order  to  be  able  to
clearly differ between the single electrode processes without a necessary
prior knowledge, distribution of relaxation times is gaining increasing
attention as a sophisticated analysis tool. Its basic principles and results
observed for SOFCs and SOEs are presented in the following section.

ProgressinEnergyandCombustionScience93(2022)10101124

V. Suboti ́c and C. Hochenauer

Fig. 15. Overview of the process mechanisms as a function of DRT frequency values summarized by the available literature: FE: fuel electrode, AE: air electrode, AE/
FE: both electrodes, FE/E: fuel electrode/electrolyte, red: temperature impact on the cell level. (For interpretation of the references to colour in this figure legend, the
reader is referred to the web version of this article.)

4.3. Distribution of relaxation times (DRT)

Distribution  of  relaxation  times  is  a  sophisticated  complementary
tool  that  enables  researchers  to  extract  the  most  dominant  time  con-
stants from the measured EIS data and to correlate them with the specific
mechanisms. Employing the DRT principle, it is assumed that at each
measured frequency specific process can be identified, which is usually
represented by a number of RC, or more recently, RQ elements which are
connected in series. The optimization algorithm is applied to find the
lowest number of elements that is appropriate to depict the processes
that  occurs  in  a  running  SOC  system.  As  reported  by  Nechahe  et  al.

[334],  DRT  analysis  is  of  particular  interest,  because  it  excludes  the
users’ subjectivity, as in the case of the ECM. Thus, it can be used as a
preliminary  step  in  identifying  an  appropriate  ECM.  When  making  a
detailed comparison between the ECM and DRT, in [313], the authors
claim that two different approaches are applicable with regard to the
impedance data deconvolution. The first one focuses on employing the
simple  ECM  containing  a  number  of  RC  elements  as  a  basis  for  DRT,
without any previous knowledge regarding the physical behavior of the
system under investigation. The second approach proposes the opposite
tactic,  which  means  that  DRT  combined  with  the  experimentally
observed  impedance  spectra  can  be  used  to  establish  the  appropriate

ProgressinEnergyandCombustionScience93(2022)10101125

V. Suboti ́c and C. Hochenauer

ECM for describing complex electrochemical processes. In conclusion,
the DRT approach provides insight into specific physical quantities that
are  not  directly  observable  from  the  experimental  measurements.
Compared to the traditional tools, it can provide more detailed insights
into process mechanisms and depict the complexity of the systems under
investigation.  For  this  reason,  it  seems  that  DRT  is  becoming  a  new
standard in impedance data analysis.

4.3.1. Basic principles of the DRT methodology

Jürgen Weese described the basic principle of the DRT approach, up
on which the tools used to analyze the electromical systems are based, in
1992 and provided this as a FTIKREG program [335,336]. The approach
presented  by  Weese  employs  Fredholm  integral  equations  of  the  first
kind (see Eq. 28) based on the Tikhonov regularization.

∫ b

g(t) =

K(t, s)f (s) ds +

a

∑m

i=1

aibi(t)

(28)

In  this  function,  as  expected  in  many  electrochemical  applications,  a
function f  and m coefficients a1, ..., am  have to be determined from the
experimentally observed data, which are described with the function g.
This function involves the known parameters b1, ..., bm  and the Kernel
function K, which is known from theory. In addition, the data presented
in the function g are mainly noisy data, which should be smoothed for
the purpose of further application. Since the Fredholm integral equation
of the first kind intrinsically reflects an ill-posed problem, it means that a
non-unique solution is available or it strongly depends on the system
errors. The author provided the developed code for further usage [335],
which clearly underlines the fact that the calculation and demonstration
of the correct DRT spectra is not an easy task. A number of parameters
that have to be chosen carefully, without violating the physical system
criteria. Among others, the most relevant parameter is the regularization
parameter λ.

An  application  of  the  appropriate  regularization  method,  e.g.,
Tikhonov regularization [335,336], is necessary in order to provide a
correct  problem  solution.  Regularization  involves  a  process  of  both
solving an ill-posed problem and preventing overfitting by integrating
additional  information  into  the  problem  under  consideration  [337].
Selecting  the  appropriate  regularization  parameter  enables  the
researcher to smooth the noisy measurement data and also affects the
error of the results. In addition to the Tikhonov regularization used in
[335,336],  different  regularization  methods  can  be  employed  for  the
same purpose. The Ciucci research group is actively involved in exam-
ining different regularization and discretization approaches to address
the  issue  of  DRT  deconvolution  interpretation.  They  confirmed  that
different frameworks, such as Bayesian statistical frameworks [338] or
Lasso regularization [337] can be successfully implemented instead of
the Tikhonov regularization. A code developed in Matlab (DRTtools) by
the same research group to calculate DRT spectra using the impedance
data has been made available to researchers. Different parameters can
be selected for the purpose of performing detailed calculations [93,339].
Redirecting  the  focus  toward  the  Tikhonov  regularization,  an
approach to find the optimal regularization parameter has already been
presented  in  the  literature.  In  order  to  identify  the  best  appropriate
regularization parameter, [340] proposes taking repetitive impedance
measurements  and  subsequently  comparing  the  respective  DRT  data.
The  authors  recommend  generating  synthetic  datasets  to  reduce  the
efforts  needed  to  perform  experimental  investigations.  Proceeding
further, in [341], the authors reported that the level of corrupted data
needs  to  be  known  to  select  an  appropriate  regularization  method.
Single-parameter  regularization  seems  to  be  appropriate  for  slightly
corrupted data, whereby a multi-parameter regularization approach is
favorable for the higher degree of data corruption.

The  interest  inusing  DRT  methodology  to  analyze  electrochemical
processes has increased recently, and especially because this method-
ology  provides  detailed  insight  into  separated  processes  unlike  the

conventional interpretation of the Nyquist plots. The DRT tool can be
readily  used  in  different  disciplines,  such  as  medicine  [342,343],
biology [344,345], as well as in the technical field to analyze, e.g., solar
cells  [346,347],  batteries  [348,349],  supercapacitors  [350]  and  solid
oxide cells. More detailed information about the applicability of the DRT
methodology to analyze the processes in SOCs is described in sections
4.3.2 and 4.3.3.

SOCs  provide  highly  complex  microstructures.  In  addition,  due  to
their fuel flexibility and depending on the fuels used, the complexity of
the process identification increases as the number of fuel components
increases. For this purpose, many studies begin with the DRT analysis,
setting  the  focus  on  the  application  of  simple  fuels.  In  addition,  the
analyses are carried out on different levels, starting with the electrodes
and symmetrical cells, extending to single-cells and on to stacks. When
starting  examination  at  the  lowest  level,  researchers  can  gain  an  un-
derstanding of fundamental processes and apply this to more complex
systems.  In  Fig.  14,  we  summarized  DRT-spectra  for  SOFC  and  SOE
based  on  the  literature  available.  This  can  be  very  helpful  to  find
appropriate  processes  related  to  their  specific  applications.  We  sum-
marize the results from different DRT based studies performed for both
solid  oxide  fuel  and  electrolysis  cells  to  provide  an  overview  of  the
processes and to shape a strategy for a simplified process analysis.

4.3.2. DRT for SOFC

In  order  to  fully  understand  the  single  processes  in  SOFC,  the  in-
vestigations  begin  with  the  electrode  or  electrolyte  level,  proceed  to
symmetric  cells,  and  go  on  to  include  single  cells  and  stacks.  The in-
fluence  of  different  impurity  contents  in  the  polycrystalline  proton-
conduction  electrolyte  was  analyzed  in  [351].  The  authors  reported
how effectively the DRT analysis could be used to differentiate between
bulk and grain boundary resistance. They noted that the formation of a
silica-based phase between the grains resulted in a strong increase in the
DRT area observed for relaxation times lower than 1 s, indicating that
ion transfer was inhibited. Applying the DRT analysis to the character-
ization of LSCF-based symmetrical cells, other researchers showed that
DRT can be used to identify the underlying processes, such as interfacial
effects  and  diffusion  resistances  [352].  Moreover,  the  application  of
SFCM as a potential air electrode material for proton conducting SOFC
was examined in [353] by carrying our the DRT analysis. In the latter
study,  four  specific  peaks  were  observed.  The  low  frequency  peak
observed for frequencies below 1 Hz was associated with a concentra-
tion polarization induced by the gas diffusion. The peak located between
10  and  100  Hz  reflected  the  oxygen  reduction  and  oxygen  surface
diffusion toward TPB, whereby the peak observed between 100 Hz and
1 kHz could be associated with the oxygen incorporation into the lattice.
In  the  same  study,  the  authors  reported  that  high-frequency  peaks
observed between 1 kHz and 10 kHz can be correlated with different
overlapped processes, such as coupled charge transfer and ionic trans-
port through the air electrode as well as the electrical contact between
electrolyte and grain boundaries, respectively, and electrode. These re-
sults are supported by several other studies [354–357]. Soltanizade et al.
[358]  showed  that  DRT  can  be  successfully  employed  to  localize  the
impact of gas diffusion that inhibits oxygen reduction reaction. This was
not  possible  by  solely  applying  electrochemical  impedance  spectros-
copy. Clematis et al. [359] also highlighted the importance of DRT in
their  study  on  the  catalytic  activity  of  the  BSCF-  and  LSCF-based  air
electrodes.  An  analysis  of  the  EIS  data  included  in  the  DRT  analysis
provided insight into two kinetic regimes regarding the electrocatalytic
activity of surface oxygen exchange and bulk diffusion, which could not
be identified by applying a common EIS method.

Sumi  et  al.  [360]  performed  a  highly  detailed  DRT  analysis  of
micro-tubular  SOFCs  manufactured  as  Ni-GDC/YSZ/GDC/LSCF  to
extract  relevant  electrode  processes  and,  subsequently,  the  undesired
degradation mechanisms. They identified five relevant frequency ranges
that should be monitored to learn more about the fuel electrode and air
electrode processes. These are assigned to (i) the air electrode specific

ProgressinEnergyandCombustionScience93(2022)10101126

V. Suboti ́c and C. Hochenauer

processes for the frequencies of 5–20 Hz and 10–100 kHz, and to (ii) the
fuel electrode related processes for the following specific frequencies:
20 Hz-10 kHz 1–10 Hz and less than 1 Hz. In another work by the same
research  group  [316],  further relevant results  were reported.  The au-
thors  observed  that  the  peaks  placed  at  0.37-5  kHz  and  4.8-7.8  Hz
changed  due  to  the  fuel  electrode  sintering  processes  and/or  p(H2).
Peaks changes in the range between 10 Hz and 10 kHz were ascribed to
the influence of the air electrode sintering temperature [361]. On the
other hand, gas diffusion processes occurring in the fuel electrode sub-
strates could be identified at lower frequencies starting at 0.5 Hz and
extending to 15 Hz [315]. This depends significantly on the fuel used
and, e.g., for CO/CO2, fuel diffusion peaks are observed between 0.5-1
Hz, whereby the diffusion of H2/H2O fuel is ten times faster and thus
visible at frequencies of 5–10 Hz.

In [362], the authors summarized several sources [363–366] for the
